Repository: ayberkdt/team-beautiful

File: src/aerokit/materials/data/curves/fig-2-3-1-0.md
# Digitized curves: Figure 2.3.1.0

Generated by `scripts/materials/digitize_figures.py` from the vector paths of MIL-HDBK-5J (references/materials/mil-hdbk-5j/MIL-HDBK-5J.pdf); do not edit.
Typical curves read from a handbook figure: not design allowables.

## Figure

- figure: 2.3.1.0
- caption: Figure 2.3.1.0. Effect of temperature on the physical properties of 4130 and 4340 alloy steels.
- pdf_page: 80
- printed_page: 2-26
- materials: steel-4130-nt, steel-4130-qt
- page_png: ../figures/mil-hdbk-5j-p0080.png
- kind: physical-properties
- status: digitized
- method: PyMuPDF get_drawings() vector paths + get_text('dict') tick labels; least-squares pixel-to-data map per axis; see the generator docstring
- frame_pt: 150.95, 223.53, 507.91, 530.76
- annotations: α - Between 70 °F and indicated temperature | K - At indicated temperature | C - At indicated temperature

## Axes

| axis | side | title | unit | scale | ticks | snapped | a | b | rms residual (% span) | max residual (% span) | tick values |
|:---|:---|:---|:---|:---|---:|---:|---:|---:|---:|---:|:---|
| x1 | bottom | Temperature, °F | °F | linear | 11 | 11 | 5.7706546 | -1330.999 | 0.0117 | 0.0197 | -400; -200; 0; 200; 400; 600; 800; 1000; 1200; 1400; 1600 |
| y1 | left | K, Btu/ [ (hr)(ft2)(°F)/ft] | Btu/ [ (hr)(ft2)(°F)/ft] | linear | 6 | 6 | -0.16276677 | 86.377397 | 0.0459 | 0.0527 | 0; 5; 10; 15; 20; 25 |
| y2 | left | C, Btu/ (lb)(°F) | Btu/ (lb)(°F) | linear | 4 | 4 | -0.0032548869 | 1.8273434 | 0.0768 | 0.0773 | 0.1; 0.2; 0.3; 0.4 |
| y3 | right | α, 10-6 in./in./°F | 10-6 in./in./°F | linear | 7 | 7 | -0.032548907 | 17.174398 | 0.0000 | 0.0000 | 3; 4; 5; 6; 7; 8; 9 |

## Skipped elements

- 208 x horizontal/vertical stroke (frame, grid line, tick mark, reference line or underline)
- duplicate path (drawing 20, 139 pt) lies on other curve paths; dropped
- curve 'unlabeled' (drawings [11, 12, 13]): 3 y axes and the label does not name one of them; not digitized

## Curve: α, 4130

- label_source: adjacent text
- kind: curve
- x_axis: x1
- y_axis: y3
- x_title: Temperature, °F
- y_title: α, 10-6 in./in./°F
- function_of_x: no
- function_of_y: no
- source_vertices: 599
- points: 599
- resampling_max_error_pt: 0.000
- notes: own low-x path (drawing 20, drawn on top of another curve) prepended

| x (°F) | y (10-6 in./in./°F) |
|---:|---:|
| -459.9 | 3.7143 |
| -424.7 | 3.9124 |
| -422.2 | 3.9309 |
| -417.3 | 3.9585 |
| -414.8 | 3.9770 |
| -409.9 | 4.0046 |
| -407.5 | 4.0230 |
| -404.2 | 4.0369 |
| -401.8 | 4.0553 |
| -399.3 | 4.0691 |
| -396.8 | 4.0876 |
| -394.4 | 4.1014 |
| -389.5 | 4.1383 |
| -387.0 | 4.1521 |
| -374.7 | 4.2442 |
| -371.4 | 4.2627 |
| -369.0 | 4.2811 |
| -365.7 | 4.2995 |
| -363.3 | 4.3226 |
| -360.0 | 4.3410 |
| -357.5 | 4.3641 |
| -354.2 | 4.3825 |
| -347.7 | 4.4286 |
| -344.4 | 4.4470 |
| -341.1 | 4.4701 |
| -337.0 | 4.4931 |
| -333.8 | 4.5161 |
| -325.6 | 4.5622 |
| -322.3 | 4.5899 |
| -308.4 | 4.6682 |
| -304.3 | 4.6959 |
| -269.9 | 4.8894 |
| -264.1 | 4.9171 |
| -239.6 | 5.0553 |
| -234.7 | 5.0783 |
| -229.8 | 5.1060 |
| -224.8 | 5.1290 |
| -220.7 | 5.1567 |
| -215.8 | 5.1797 |
| -207.6 | 5.2258 |
| -202.7 | 5.2442 |
| -195.4 | 5.2857 |
| -191.3 | 5.3041 |
| -188.0 | 5.3226 |
| -184.7 | 5.3364 |
| -180.6 | 5.3548 |
| -177.3 | 5.3687 |
| -171.6 | 5.4009 |
| -165.0 | 5.4286 |
| -162.6 | 5.4424 |
| -159.3 | 5.4562 |
| -156.9 | 5.4654 |
| -154.4 | 5.4793 |
| -151.1 | 5.4931 |
| -148.7 | 5.5023 |
| -146.2 | 5.5161 |
| -143.8 | 5.5253 |
| -141.3 | 5.5392 |
| -138.8 | 5.5484 |
| -135.6 | 5.5622 |
| -133.1 | 5.5714 |
| -128.2 | 5.5991 |
| -124.9 | 5.6083 |
| -122.5 | 5.6221 |
| -119.2 | 5.6359 |
| -116.7 | 5.6498 |
| -113.4 | 5.6590 |
| -103.6 | 5.7005 |
| -101.2 | 5.7143 |
| -94.6 | 5.7420 |
| -91.3 | 5.7604 |
| -84.8 | 5.7880 |
| -80.7 | 5.8018 |
| -77.4 | 5.8203 |
| -70.9 | 5.8479 |
| -66.8 | 5.8664 |
| -63.5 | 5.8848 |
| -59.4 | 5.8986 |
| -56.1 | 5.9171 |
| -52.0 | 5.9309 |
| -47.9 | 5.9493 |
| -44.7 | 5.9677 |
| -40.6 | 5.9862 |
| -36.5 | 6.0000 |
| -28.3 | 6.0369 |
| -23.4 | 6.0553 |
| -15.2 | 6.0922 |
| -10.3 | 6.1106 |
| -6.2 | 6.1290 |
| -1.2 | 6.1521 |
| 8.6 | 6.1889 |
| 13.5 | 6.2120 |
| 18.4 | 6.2304 |
| 24.1 | 6.2488 |
| 29.1 | 6.2719 |
| 34.8 | 6.2949 |
| 40.5 | 6.3134 |
| 57.7 | 6.3825 |
| 64.3 | 6.4009 |
| 70.0 | 6.4239 |
| 83.1 | 6.4700 |
| 90.5 | 6.4931 |
| 97.0 | 6.5161 |
| 104.4 | 6.5392 |
| 111.8 | 6.5668 |
| 126.5 | 6.6129 |
| 134.7 | 6.6359 |
| 142.1 | 6.6636 |
| 150.3 | 6.6867 |
| 157.7 | 6.7097 |
| 174.0 | 6.7558 |
| 181.4 | 6.7788 |
| 189.6 | 6.8018 |
| 197.8 | 6.8295 |
| 206.0 | 6.8479 |
| 222.4 | 6.8940 |
| 229.7 | 6.9171 |
| 237.9 | 6.9401 |
| 246.1 | 6.9585 |
| 253.5 | 6.9816 |
| 261.7 | 7.0000 |
| 291.1 | 7.0737 |
| 298.5 | 7.0876 |
| 305.9 | 7.1060 |
| 313.3 | 7.1198 |
| 326.4 | 7.1475 |
| 333.7 | 7.1613 |
| 346.8 | 7.1889 |
| 353.4 | 7.1982 |
| 360.0 | 7.2120 |
| 365.7 | 7.2258 |
| 372.2 | 7.2350 |
| 378.0 | 7.2442 |
| 384.5 | 7.2580 |
| 401.7 | 7.2857 |
| 407.5 | 7.2995 |
| 413.2 | 7.3041 |
| 418.9 | 7.3133 |
| 424.7 | 7.3272 |
| 429.6 | 7.3318 |
| 435.3 | 7.3410 |
| 450.0 | 7.3686 |
| 455.8 | 7.3733 |
| 465.6 | 7.3917 |
| 469.7 | 7.3963 |
| 479.5 | 7.4147 |
| 483.6 | 7.4194 |
| 488.5 | 7.4286 |
| 492.6 | 7.4332 |
| 497.5 | 7.4424 |
| 501.6 | 7.4470 |
| 505.7 | 7.4562 |
| 513.9 | 7.4654 |
| 518.0 | 7.4747 |
| 522.1 | 7.4792 |
| 526.2 | 7.4885 |
| 530.3 | 7.4931 |
| 533.6 | 7.4977 |
| 537.7 | 7.5069 |
| 541.0 | 7.5115 |
| 545.1 | 7.5161 |
| 548.3 | 7.5208 |
| 554.9 | 7.5300 |
| 557.3 | 7.5346 |
| 560.6 | 7.5346 |
| 563.9 | 7.5392 |
| 567.2 | 7.5438 |
| 569.6 | 7.5484 |
| 572.9 | 7.5530 |
| 579.5 | 7.5622 |
| 582.7 | 7.5622 |
| 586.0 | 7.5668 |
| 589.3 | 7.5714 |
| 591.7 | 7.5760 |
| 595.0 | 7.5760 |
| 599.1 | 7.5806 |
| 602.4 | 7.5853 |
| 608.9 | 7.5945 |
| 613.0 | 7.5991 |
| 616.3 | 7.6037 |
| 620.4 | 7.6037 |
| 623.7 | 7.6083 |
| 628.6 | 7.6129 |
| 640.9 | 7.6267 |
| 650.7 | 7.6359 |
| 654.8 | 7.6406 |
| 659.7 | 7.6452 |
| 664.6 | 7.6498 |
| 674.5 | 7.6590 |
| 679.4 | 7.6636 |
| 689.2 | 7.6728 |
| 694.9 | 7.6774 |
| 699.9 | 7.6866 |
| 704.8 | 7.6866 |
| 709.7 | 7.6959 |
| 714.6 | 7.7005 |
| 719.5 | 7.7051 |
| 724.4 | 7.7097 |
| 729.3 | 7.7143 |
| 749.0 | 7.7327 |
| 753.1 | 7.7373 |
| 757.2 | 7.7419 |
| 761.3 | 7.7419 |
| 766.2 | 7.7465 |
| 770.3 | 7.7512 |
| 773.6 | 7.7558 |
| 777.7 | 7.7558 |
| 785.8 | 7.7650 |
| 789.9 | 7.7696 |
| 793.2 | 7.7696 |
| 801.4 | 7.7788 |
| 805.5 | 7.7788 |
| 809.6 | 7.7834 |
| 812.9 | 7.7880 |
| 817.0 | 7.7926 |
| 821.1 | 7.7926 |
| 829.3 | 7.8018 |
| 833.3 | 7.8018 |
| 837.4 | 7.8064 |
| 841.5 | 7.8111 |
| 845.6 | 7.8111 |
| 849.7 | 7.8157 |
| 854.6 | 7.8203 |
| 864.5 | 7.8295 |
| 869.4 | 7.8341 |
| 874.3 | 7.8387 |
| 878.4 | 7.8387 |
| 883.3 | 7.8433 |
| 888.2 | 7.8479 |
| 893.1 | 7.8525 |
| 898.1 | 7.8525 |
| 907.9 | 7.8617 |
| 912.0 | 7.8664 |
| 921.8 | 7.8756 |
| 925.9 | 7.8802 |
| 930.0 | 7.8802 |
| 934.1 | 7.8848 |
| 938.2 | 7.8894 |
| 942.3 | 7.8894 |
| 946.4 | 7.8940 |
| 949.7 | 7.8986 |
| 952.9 | 7.8986 |
| 957.0 | 7.9032 |
| 959.5 | 7.9078 |
| 964.4 | 7.9078 |
| 966.0 | 7.9124 |
| 967.7 | 7.9124 |
| 969.3 | 7.9170 |
| 970.9 | 7.9170 |
| 972.6 | 7.9217 |
| 976.7 | 7.9217 |
| 977.5 | 7.9263 |
| 979.1 | 7.9263 |
| 980.0 | 7.9309 |
| 982.4 | 7.9309 |
| 983.2 | 7.9355 |
| 988.1 | 7.9355 |
| 989.8 | 7.9401 |
| 991.4 | 7.9401 |
| 993.1 | 7.9447 |
| 994.7 | 7.9447 |
| 997.2 | 7.9493 |
| 999.6 | 7.9493 |
| 1002.9 | 7.9539 |
| 1006.2 | 7.9539 |
| 1012.7 | 7.9631 |
| 1016.8 | 7.9631 |
| 1025.0 | 7.9723 |
| 1029.1 | 7.9770 |
| 1033.2 | 7.9770 |
| 1041.4 | 7.9862 |
| 1046.3 | 7.9908 |
| 1050.4 | 7.9908 |
| 1054.5 | 7.9954 |
| 1059.4 | 8.0000 |
| 1063.5 | 8.0046 |
| 1068.4 | 8.0046 |
| 1076.6 | 8.0138 |
| 1080.7 | 8.0138 |
| 1084.8 | 8.0184 |
| 1088.9 | 8.0230 |
| 1093.0 | 8.0230 |
| 1096.3 | 8.0276 |
| 1100.4 | 8.0323 |
| 1105.3 | 8.0323 |
| 1107.7 | 8.0368 |
| 1110.2 | 8.0368 |
| 1112.6 | 8.0415 |
| 1115.1 | 8.0415 |
| 1117.6 | 8.0461 |
| 1122.5 | 8.0461 |
| 1124.1 | 8.0507 |
| 1125.7 | 8.0507 |
| 1127.4 | 8.0553 |
| 1130.7 | 8.0553 |
| 1132.3 | 8.0599 |
| 1137.2 | 8.0599 |
| 1138.8 | 8.0645 |
| 1139.7 | 8.0645 |
| 1141.3 | 8.0691 |
| 1144.6 | 8.0691 |
| 1145.4 | 8.0737 |
| 1149.5 | 8.0737 |
| 1151.1 | 8.0783 |
| 1152.8 | 8.0783 |
| 1154.4 | 8.0829 |
| 1156.9 | 8.0829 |
| 1158.5 | 8.0876 |
| 1161.0 | 8.0876 |
| 1162.6 | 8.0921 |
| 1165.1 | 8.0921 |
| 1167.5 | 8.0968 |
| 1169.2 | 8.0968 |
| 1171.6 | 8.1014 |
| 1174.1 | 8.1014 |
| 1176.5 | 8.1060 |
| 1179.0 | 8.1060 |
| 1181.4 | 8.1106 |
| 1183.9 | 8.1152 |
| 1186.4 | 8.1152 |
| 1188.8 | 8.1198 |
| 1191.3 | 8.1198 |
| 1194.5 | 8.1244 |
| 1197.0 | 8.1290 |
| 1200.3 | 8.1290 |
| 1202.7 | 8.1336 |
| 1205.2 | 8.1336 |
| 1207.6 | 8.1382 |
| 1210.9 | 8.1382 |
| 1213.4 | 8.1429 |
| 1215.8 | 8.1429 |
| 1218.3 | 8.1474 |
| 1221.6 | 8.1474 |
| 1224.0 | 8.1521 |
| 1227.3 | 8.1567 |
| 1232.2 | 8.1567 |
| 1235.5 | 8.1613 |
| 1238.0 | 8.1659 |
| 1240.4 | 8.1659 |
| 1243.7 | 8.1705 |
| 1246.1 | 8.1705 |
| 1248.6 | 8.1751 |
| 1251.1 | 8.1797 |
| 1253.5 | 8.1797 |
| 1256.0 | 8.1843 |
| 1258.4 | 8.1843 |
| 1260.9 | 8.1889 |
| 1263.3 | 8.1935 |
| 1265.8 | 8.1935 |
| 1268.3 | 8.1982 |
| 1269.9 | 8.1982 |
| 1272.4 | 8.2027 |
| 1274.0 | 8.2027 |
| 1275.6 | 8.2074 |
| 1277.3 | 8.2074 |
| 1279.7 | 8.2120 |
| 1281.4 | 8.2120 |
| 1282.2 | 8.2166 |
| 1285.5 | 8.2166 |
| 1287.1 | 8.2212 |
| 1291.2 | 8.2212 |
| 1292.0 | 8.2258 |
| 1293.6 | 8.2258 |
| 1294.5 | 8.2212 |
| 1296.9 | 8.2212 |
| 1297.7 | 8.2166 |
| 1298.6 | 8.2166 |
| 1299.4 | 8.2120 |
| 1300.2 | 8.2120 |
| 1300.2 | 8.2074 |
| 1301.0 | 8.1982 |
| 1301.0 | 8.1889 |
| 1301.8 | 8.1843 |
| 1301.8 | 8.1152 |
| 1301.0 | 8.1060 |
| 1301.0 | 8.0691 |
| 1300.2 | 8.0599 |
| 1300.2 | 8.0230 |
| 1299.4 | 8.0184 |
| 1299.4 | 7.7465 |
| 1300.2 | 7.7419 |
| 1300.2 | 7.7281 |
| 1301.0 | 7.7235 |
| 1301.0 | 7.7189 |
| 1301.8 | 7.7097 |
| 1301.8 | 7.6959 |
| 1302.7 | 7.6912 |
| 1302.7 | 7.6820 |
| 1303.5 | 7.6774 |
| 1303.5 | 7.6682 |
| 1304.3 | 7.6590 |
| 1304.3 | 7.6452 |
| 1305.1 | 7.6359 |
| 1305.1 | 7.6313 |
| 1306.7 | 7.6129 |
| 1306.7 | 7.5991 |
| 1307.6 | 7.5899 |
| 1307.6 | 7.5853 |
| 1308.4 | 7.5760 |
| 1308.4 | 7.5714 |
| 1309.2 | 7.5622 |
| 1309.2 | 7.5576 |
| 1310.0 | 7.5484 |
| 1310.0 | 7.5438 |
| 1310.8 | 7.5346 |
| 1310.8 | 7.5300 |
| 1311.7 | 7.5208 |
| 1311.7 | 7.5069 |
| 1312.5 | 7.5023 |
| 1312.5 | 7.4977 |
| 1313.3 | 7.4931 |
| 1313.3 | 7.4839 |
| 1314.1 | 7.4792 |
| 1314.1 | 7.4654 |
| 1314.9 | 7.4608 |
| 1314.9 | 7.4562 |
| 1315.8 | 7.4516 |
| 1315.8 | 7.4378 |
| 1316.6 | 7.4332 |
| 1316.6 | 7.4240 |
| 1317.4 | 7.4194 |
| 1317.4 | 7.4055 |
| 1318.2 | 7.4009 |
| 1318.2 | 7.3963 |
| 1319.0 | 7.3917 |
| 1319.0 | 7.3825 |
| 1319.9 | 7.3779 |
| 1319.9 | 7.3641 |
| 1320.7 | 7.3594 |
| 1320.7 | 7.3548 |
| 1321.5 | 7.3502 |
| 1321.5 | 7.3410 |
| 1322.3 | 7.3364 |
| 1322.3 | 7.3272 |
| 1323.1 | 7.3226 |
| 1323.1 | 7.3180 |
| 1324.0 | 7.3133 |
| 1324.0 | 7.3088 |
| 1324.8 | 7.2995 |
| 1324.8 | 7.2949 |
| 1326.4 | 7.2857 |
| 1326.4 | 7.2765 |
| 1328.0 | 7.2673 |
| 1328.9 | 7.2580 |
| 1328.9 | 7.2535 |
| 1329.7 | 7.2442 |
| 1330.5 | 7.2396 |
| 1331.3 | 7.2304 |
| 1332.1 | 7.2258 |
| 1333.0 | 7.2166 |
| 1333.0 | 7.2120 |
| 1333.8 | 7.2027 |
| 1334.6 | 7.1982 |
| 1335.4 | 7.1889 |
| 1336.2 | 7.1843 |
| 1337.1 | 7.1751 |
| 1337.9 | 7.1705 |
| 1339.5 | 7.1521 |
| 1340.3 | 7.1475 |
| 1341.1 | 7.1382 |
| 1341.1 | 7.1290 |
| 1342.0 | 7.1198 |
| 1342.8 | 7.1152 |
| 1344.4 | 7.0968 |
| 1345.2 | 7.0922 |
| 1347.7 | 7.0645 |
| 1347.7 | 7.0599 |
| 1351.0 | 7.0230 |
| 1351.8 | 7.0184 |
| 1351.8 | 7.0092 |
| 1353.4 | 6.9908 |
| 1354.3 | 6.9862 |
| 1355.9 | 6.9677 |
| 1355.9 | 6.9631 |
| 1357.5 | 6.9447 |
| 1358.4 | 6.9401 |
| 1360.0 | 6.9217 |
| 1360.8 | 6.9171 |
| 1360.8 | 6.9078 |
| 1362.4 | 6.8986 |
| 1363.3 | 6.8894 |
| 1364.1 | 6.8848 |
| 1364.9 | 6.8756 |
| 1365.7 | 6.8710 |
| 1365.7 | 6.8664 |
| 1366.5 | 6.8571 |
| 1368.2 | 6.8479 |
| 1369.0 | 6.8387 |
| 1369.8 | 6.8341 |
| 1369.8 | 6.8295 |
| 1370.6 | 6.8203 |
| 1373.1 | 6.8065 |
| 1373.9 | 6.7972 |
| 1373.9 | 6.7926 |
| 1374.7 | 6.7880 |
| 1375.5 | 6.7788 |
| 1377.2 | 6.7696 |
| 1378.0 | 6.7604 |
| 1378.0 | 6.7558 |
| 1378.8 | 6.7465 |
| 1380.5 | 6.7373 |
| 1381.3 | 6.7281 |
| 1382.9 | 6.7189 |
| 1382.9 | 6.7097 |
| 1383.7 | 6.7051 |
| 1384.6 | 6.6959 |
| 1385.4 | 6.6912 |
| 1386.2 | 6.6820 |
| 1387.8 | 6.6728 |
| 1387.8 | 6.6636 |
| 1389.5 | 6.6544 |
| 1390.3 | 6.6452 |
| 1392.7 | 6.6314 |
| 1392.7 | 6.6221 |
| 1397.7 | 6.5945 |
| 1398.5 | 6.5945 |
| 1400.9 | 6.5806 |
| 1401.8 | 6.5806 |
| 1402.6 | 6.5761 |
| 1402.6 | 6.5714 |
| 1403.4 | 6.5668 |
| 1405.0 | 6.5668 |
| 1405.0 | 6.5622 |
| 1405.9 | 6.5622 |
| 1407.5 | 6.5530 |
| 1408.3 | 6.5530 |
| 1409.1 | 6.5484 |
| 1409.9 | 6.5484 |
| 1411.6 | 6.5392 |
| 1412.4 | 6.5392 |
| 1413.2 | 6.5346 |
| 1414.0 | 6.5346 |
| 1415.7 | 6.5253 |
| 1417.3 | 6.5253 |
| 1419.0 | 6.5161 |
| 1419.8 | 6.5161 |
| 1420.6 | 6.5115 |
| 1421.4 | 6.5115 |
| 1423.1 | 6.5023 |
| 1423.9 | 6.5023 |
| 1425.5 | 6.4931 |
| 1426.3 | 6.4931 |
| 1428.0 | 6.4839 |
| 1429.6 | 6.4839 |
| 1429.6 | 6.4793 |
| 1431.2 | 6.4793 |
| 1432.1 | 6.4747 |
| 1432.9 | 6.4747 |
| 1433.7 | 6.4700 |
| 1434.5 | 6.4700 |
| 1435.3 | 6.4654 |
| 1437.0 | 6.4654 |
| 1437.8 | 6.4608 |
| 1455.8 | 6.4608 |
| 1457.5 | 6.4654 |
| 1460.7 | 6.4654 |
| 1461.5 | 6.4700 |
| 1464.0 | 6.4700 |
| 1464.8 | 6.4747 |
| 1466.5 | 6.4747 |
| 1468.9 | 6.4793 |
| 1469.7 | 6.4839 |
| 1471.4 | 6.4839 |
| 1473.8 | 6.4885 |
| 1477.1 | 6.4977 |
| 1479.6 | 6.5069 |
| 1481.2 | 6.5115 |
| 1483.7 | 6.5161 |
| 1485.3 | 6.5207 |
| 1487.8 | 6.5300 |
| 1489.4 | 6.5346 |
| 1491.8 | 6.5438 |
| 1493.5 | 6.5484 |
| 1498.4 | 6.5668 |
| 1500.0 | 6.5714 |
| 1512.3 | 6.6175 |
| 1514.0 | 6.6267 |
| 1516.4 | 6.6359 |
| 1518.9 | 6.6498 |
| 1522.2 | 6.6590 |
| 1524.6 | 6.6682 |
| 1529.5 | 6.6959 |
| 1532.8 | 6.7097 |
| 1535.3 | 6.7189 |
| 1537.7 | 6.7327 |
| 1541.0 | 6.7465 |
| 1543.5 | 6.7650 |
| 1546.7 | 6.7788 |
| 1549.2 | 6.7926 |
| 1552.5 | 6.8065 |
| 1558.2 | 6.8387 |
| 1561.5 | 6.8525 |
| 1569.7 | 6.8986 |
| 1572.9 | 6.9124 |
| 1578.7 | 6.9447 |
| 1581.9 | 6.9585 |
| 1591.0 | 7.0092 |
| 1594.2 | 7.0230 |
| 1600.0 | 7.0553 |

## Curve: α, 4340

- label_source: adjacent text
- kind: curve
- x_axis: x1
- y_axis: y3
- x_title: Temperature, °F
- y_title: α, 10-6 in./in./°F
- function_of_x: yes
- function_of_y: no
- source_vertices: 25
- points: 25
- resampling_max_error_pt: 0.000
- notes: none

| x (°F) | y (10-6 in./in./°F) |
|---:|---:|
| -459.9 | 3.7143 |
| -396.8 | 4.0876 |
| -322.3 | 4.5899 |
| -202.7 | 5.2442 |
| -128.2 | 5.5991 |
| -44.7 | 5.9677 |
| 83.1 | 6.4700 |
| 276.4 | 7.0369 |
| 435.3 | 7.3410 |
| 545.1 | 7.5161 |
| 628.6 | 7.6129 |
| 821.1 | 7.6175 |
| 979.1 | 7.5484 |
| 1124.1 | 7.4378 |
| 1233.0 | 7.3272 |
| 1268.3 | 7.2580 |
| 1294.5 | 7.1475 |
| 1320.7 | 6.7972 |
| 1337.9 | 6.5115 |
| 1370.6 | 6.0830 |
| 1405.0 | 5.8387 |
| 1427.1 | 5.7834 |
| 1458.3 | 5.8065 |
| 1523.8 | 6.0000 |
| 1600.0 | 6.3272 |

## Curve: K, 4340

- label_source: adjacent text
- kind: curve
- x_axis: x1
- y_axis: y1
- x_title: Temperature, °F
- y_title: K, Btu/ [ (hr)(ft2)(°F)/ft]
- function_of_x: yes
- function_of_y: no
- source_vertices: 21
- points: 21
- resampling_max_error_pt: 0.000
- notes: none

| x (°F) | y (Btu/ [ (hr)(ft2)(°F)/ft]) |
|---:|---:|
| -400.1 | 6.923 |
| -374.7 | 9.873 |
| -343.6 | 12.177 |
| -270.7 | 14.597 |
| -200.3 | 16.348 |
| -94.6 | 18.422 |
| -2.1 | 19.851 |
| 81.5 | 20.934 |
| 195.3 | 21.810 |
| 309.2 | 22.110 |
| 362.4 | 22.110 |
| 454.1 | 21.994 |
| 557.3 | 21.649 |
| 667.1 | 21.211 |
| 798.1 | 20.520 |
| 898.9 | 19.966 |
| 995.5 | 19.183 |
| 1105.3 | 18.399 |
| 1274.0 | 16.902 |
| 1479.6 | 14.781 |
| 1600.0 | 15.450 |

## Curve: K, 4130

- label_source: adjacent text
- kind: curve
- x_axis: x1
- y_axis: y1
- x_title: Temperature, °F
- y_title: K, Btu/ [ (hr)(ft2)(°F)/ft]
- function_of_x: yes
- function_of_y: no
- source_vertices: 132
- points: 60
- resampling_max_error_pt: 0.071
- notes: none

| x (°F) | y (Btu/ [ (hr)(ft2)(°F)/ft]) |
|---:|---:|
| -400.1 | 6.923 |
| -396.8 | 7.223 |
| -394.4 | 7.545 |
| -384.5 | 8.467 |
| -382.1 | 8.790 |
| -362.4 | 10.633 |
| -358.3 | 10.910 |
| -351.8 | 11.532 |
| -343.6 | 12.108 |
| -340.3 | 12.408 |
| -323.1 | 13.560 |
| -308.4 | 14.390 |
| -279.7 | 15.657 |
| -254.3 | 16.625 |
| -234.7 | 17.316 |
| -193.7 | 18.607 |
| -172.4 | 19.206 |
| -165.9 | 19.413 |
| -131.5 | 20.312 |
| -124.1 | 20.450 |
| -104.4 | 20.934 |
| -84.0 | 21.349 |
| -77.4 | 21.510 |
| -70.0 | 21.626 |
| -49.6 | 22.040 |
| -42.2 | 22.156 |
| -35.6 | 22.294 |
| -6.2 | 22.755 |
| 17.6 | 23.101 |
| 33.2 | 23.308 |
| 51.2 | 23.469 |
| 70.0 | 23.608 |
| 79.0 | 23.700 |
| 117.5 | 23.976 |
| 156.8 | 24.207 |
| 216.6 | 24.483 |
| 236.3 | 24.552 |
| 274.8 | 24.645 |
| 302.6 | 24.645 |
| 311.6 | 24.621 |
| 321.5 | 24.621 |
| 348.5 | 24.552 |
| 357.5 | 24.552 |
| 366.5 | 24.529 |
| 374.7 | 24.483 |
| 393.5 | 24.437 |
| 429.6 | 24.276 |
| 438.6 | 24.253 |
| 507.4 | 23.907 |
| 597.5 | 23.354 |
| 719.5 | 22.547 |
| 807.1 | 21.902 |
| 857.1 | 21.487 |
| 894.8 | 21.142 |
| 907.1 | 21.049 |
| 1006.2 | 20.128 |
| 1018.5 | 20.036 |
| 1030.7 | 19.897 |
| 1043.0 | 19.805 |
| 1115.9 | 19.114 |

File: src/aerokit/materials/data/curves/fig-2-3-1-1-1.md
# Digitized curves: Figure 2.3.1.1.1

Generated by `scripts/materials/digitize_figures.py` from the vector paths of MIL-HDBK-5J (references/materials/mil-hdbk-5j/MIL-HDBK-5J.pdf); do not edit.
Typical curves read from a handbook figure: not design allowables.

## Figure

- figure: 2.3.1.1.1
- caption: Figure 2.3.1.1.1. Effect of temperature on the tensile ultimate strength (Ftu) and tensile yield strength (Fty) of AISI low-alloy steels (all products).
- pdf_page: 81
- printed_page: 2-27
- materials: steel-4130-nt, steel-4130-qt, steel-300m-qt
- page_png: ../figures/mil-hdbk-5j-p0081.png
- kind: effect-of-temperature
- status: digitized
- method: PyMuPDF get_drawings() vector paths + get_text('dict') tick labels; least-squares pixel-to-data map per axis; see the generator docstring
- frame_pt: 149.88, 175.62, 496.08, 585.06
- annotations: Strength at temperature | Exposure up to 1/2 hr

## Axes

| axis | side | title | unit | scale | ticks | snapped | a | b | rms residual (% span) | max residual (% span) | tick values |
|:---|:---|:---|:---|:---|---:|---:|---:|---:|---:|---:|:---|
| x1 | bottom | Temperature, F | F | linear | 9 | 9 | 4.7945532 | -1178.335 | 0.0059 | 0.0100 | -400; -200; 0; 200; 400; 600; 800; 1000; 1200 |
| y1 | left | Percentage of / room Temperature Strength | % | linear | 11 | 11 | -0.48843299 | 285.75195 | 0.0060 | 0.0133 | 0; 20; 40; 60; 80; 100; 120; 140; 160; 180; 200 |

## Skipped elements

- 205 x horizontal/vertical stroke (frame, grid line, tick mark, reference line or underline)
- label 'Fty' is 4.2 pt from one curve and 7.4 pt from another; ambiguous, not attached

## Curve: Fty

- label_source: adjacent text
- kind: curve
- x_axis: x1
- y_axis: y1
- x_title: Temperature, F
- y_title: Percentage of
- function_of_x: yes
- function_of_y: no
- source_vertices: 304
- points: 60
- resampling_max_error_pt: 0.058
- notes: none

| x (F) | y (%) |
|---:|---:|
| -99.8 | 107.01 |
| -50.9 | 105.05 |
| -46.9 | 104.85 |
| -30.8 | 104.26 |
| -3.8 | 103.18 |
| 7.5 | 102.68 |
| 15.2 | 102.41 |
| 18.7 | 102.24 |
| 60.4 | 100.57 |
| 67.6 | 100.33 |
| 69.3 | 100.22 |
| 77.4 | 99.92 |
| 79.4 | 99.81 |
| 82.0 | 99.75 |
| 88.3 | 99.45 |
| 94.6 | 99.25 |
| 108.1 | 98.66 |
| 111.3 | 98.57 |
| 114.8 | 98.40 |
| 145.8 | 97.20 |
| 149.9 | 96.99 |
| 154.5 | 96.85 |
| 212.9 | 94.47 |
| 225.5 | 94.00 |
| 229.5 | 93.80 |
| 288.5 | 91.48 |
| 307.8 | 90.66 |
| 324.2 | 90.05 |
| 351.8 | 88.90 |
| 360.1 | 88.61 |
| 395.8 | 87.15 |
| 404.2 | 86.85 |
| 596.0 | 79.17 |
| 615.9 | 78.32 |
| 708.2 | 74.13 |
| 712.0 | 73.90 |
| 728.1 | 73.11 |
| 743.9 | 72.26 |
| 772.1 | 70.59 |
| 787.9 | 69.47 |
| 800.0 | 68.51 |
| 816.1 | 67.04 |
| 836.0 | 64.99 |
| 852.1 | 63.17 |
| 863.9 | 61.74 |
| 896.1 | 57.58 |
| 920.0 | 54.12 |
| 923.7 | 53.50 |
| 928.0 | 52.95 |
| 967.7 | 47.00 |
| 991.9 | 43.57 |
| 1011.7 | 40.96 |
| 1031.9 | 38.53 |
| 1051.7 | 36.30 |
| 1075.9 | 33.81 |
| 1099.7 | 31.49 |
| 1143.8 | 27.65 |
| 1148.1 | 27.36 |
| 1179.7 | 24.66 |
| 1200.1 | 22.99 |

## Curve: Ftu

- label_source: adjacent text
- kind: curve
- x_axis: x1
- y_axis: y1
- x_title: Temperature, F
- y_title: Percentage of
- function_of_x: yes
- function_of_y: no
- source_vertices: 300
- points: 60
- resampling_max_error_pt: 0.057
- notes: none

| x (F) | y (%) |
|---:|---:|
| -99.8 | 105.49 |
| -50.9 | 103.35 |
| -34.8 | 102.71 |
| -11.5 | 101.86 |
| 3.7 | 101.42 |
| 7.5 | 101.27 |
| 15.2 | 101.12 |
| 22.4 | 100.92 |
| 49.2 | 100.42 |
| 60.4 | 100.27 |
| 65.0 | 100.16 |
| 79.4 | 99.92 |
| 91.7 | 99.45 |
| 117.9 | 99.07 |
| 141.5 | 98.87 |
| 145.8 | 98.78 |
| 199.9 | 98.22 |
| 208.5 | 98.08 |
| 229.5 | 97.84 |
| 261.8 | 97.34 |
| 281.0 | 97.11 |
| 292.3 | 96.90 |
| 324.2 | 96.46 |
| 376.0 | 95.67 |
| 380.0 | 95.56 |
| 391.8 | 95.38 |
| 395.8 | 95.26 |
| 404.2 | 95.12 |
| 424.0 | 94.65 |
| 428.0 | 94.50 |
| 464.0 | 93.56 |
| 504.0 | 92.36 |
| 512.0 | 92.16 |
| 556.0 | 90.72 |
| 600.1 | 89.02 |
| 628.0 | 87.61 |
| 688.1 | 84.21 |
| 691.8 | 83.95 |
| 720.0 | 82.31 |
| 768.1 | 79.26 |
| 791.9 | 77.62 |
| 812.1 | 76.04 |
| 852.1 | 72.52 |
| 896.1 | 68.42 |
| 903.8 | 67.60 |
| 932.0 | 64.87 |
| 959.9 | 62.09 |
| 967.7 | 61.24 |
| 984.1 | 59.66 |
| 1024.1 | 55.47 |
| 1048.0 | 52.86 |
| 1051.7 | 52.39 |
| 1064.1 | 51.10 |
| 1092.0 | 47.93 |
| 1099.7 | 47.00 |
| 1104.1 | 46.56 |
| 1143.8 | 41.78 |
| 1152.1 | 40.84 |
| 1179.7 | 37.41 |
| 1200.1 | 35.01 |

File: src/aerokit/materials/data/curves/fig-2-3-1-1-4.md
# Digitized curves: Figure 2.3.1.1.4

Generated by `scripts/materials/digitize_figures.py` from the vector paths of MIL-HDBK-5J (references/materials/mil-hdbk-5j/MIL-HDBK-5J.pdf); do not edit.
Typical curves read from a handbook figure: not design allowables.

## Figure

- figure: 2.3.1.1.4
- caption: Figure 2.3.1.1.4. Effect of temperature on the tensile and compressive modulus (E and Ec) of AISI low-alloy steels.
- pdf_page: 83
- printed_page: 2-29
- materials: steel-4130-nt, steel-4130-qt, steel-300m-qt
- page_png: ../figures/mil-hdbk-5j-p0083.png
- kind: effect-of-temperature
- status: digitized
- method: PyMuPDF get_drawings() vector paths + get_text('dict') tick labels; least-squares pixel-to-data map per axis; see the generator docstring
- frame_pt: 171.51, 82.91, 479.98, 321.65
- annotations: Modulus at temperature | Exposure up to 1/2 hr | TYPICAL

## Axes

| axis | side | title | unit | scale | ticks | snapped | a | b | rms residual (% span) | max residual (% span) | tick values |
|:---|:---|:---|:---|:---|---:|---:|---:|---:|---:|---:|:---|
| x1 | bottom | Temperature, °F | °F | linear | 7 | 7 | 3.8900312 | -867.04209 | 0.0101 | 0.0145 | -200; 0; 200; 400; 600; 800; 1000 |
| y1 | left | Percentage of / Room Temperature Modulus | % | linear | 7 | 7 | -0.25138705 | 140.85054 | 0.0165 | 0.0270 | 60; 70; 80; 90; 100; 110; 120 |

## Skipped elements

- 134 x horizontal/vertical stroke (frame, grid line, tick mark, reference line or underline)

## Curve: E & Ec

- label_source: only label and only curve in the plot
- kind: curve
- x_axis: x1
- y_axis: y1
- x_title: Temperature, °F
- y_title: Percentage of
- function_of_x: yes
- function_of_y: no
- source_vertices: 184
- points: 60
- resampling_max_error_pt: 0.058
- notes: none

| x (°F) | y (%) |
|---:|---:|
| -99.8 | 103.010 |
| -44.0 | 101.822 |
| -40.1 | 101.766 |
| -23.9 | 101.426 |
| -19.9 | 101.370 |
| -4.1 | 101.059 |
| 16.1 | 100.748 |
| 20.0 | 100.663 |
| 31.9 | 100.493 |
| 35.8 | 100.408 |
| 120.1 | 99.220 |
| 124.1 | 99.135 |
| 180.2 | 98.315 |
| 184.2 | 98.230 |
| 203.9 | 97.948 |
| 207.9 | 97.863 |
| 260.1 | 97.099 |
| 264.1 | 97.014 |
| 364.1 | 95.572 |
| 368.1 | 95.487 |
| 400.1 | 95.006 |
| 415.9 | 94.695 |
| 419.9 | 94.638 |
| 432.2 | 94.384 |
| 436.1 | 94.327 |
| 448.0 | 94.073 |
| 451.9 | 94.016 |
| 508.1 | 92.828 |
| 512.0 | 92.715 |
| 523.9 | 92.461 |
| 527.8 | 92.347 |
| 544.1 | 91.980 |
| 567.8 | 91.386 |
| 580.1 | 91.046 |
| 584.0 | 90.962 |
| 595.9 | 90.622 |
| 607.7 | 90.226 |
| 612.1 | 90.113 |
| 644.2 | 89.010 |
| 703.8 | 86.861 |
| 707.8 | 86.691 |
| 716.1 | 86.408 |
| 743.8 | 85.333 |
| 748.2 | 85.192 |
| 767.9 | 84.400 |
| 788.1 | 83.552 |
| 803.9 | 82.816 |
| 819.7 | 81.968 |
| 824.1 | 81.770 |
| 832.0 | 81.345 |
| 847.8 | 80.440 |
| 851.8 | 80.186 |
| 860.1 | 79.733 |
| 900.0 | 77.216 |
| 943.9 | 74.105 |
| 947.9 | 73.794 |
| 968.1 | 72.352 |
| 979.9 | 71.447 |
| 992.2 | 70.598 |
| 1000.1 | 70.004 |

File: src/aerokit/materials/data/curves/fig-2-6-7-1-1.md
# Digitized curves: Figure 2.6.7.1.1

Generated by `scripts/materials/digitize_figures.py` from the vector paths of MIL-HDBK-5J (references/materials/mil-hdbk-5j/MIL-HDBK-5J.pdf); do not edit.
Typical curves read from a handbook figure: not design allowables.

## Figure

- figure: 2.6.7.1.1
- caption: Figure 2.6.7.1.1. Effect of temperature on the tensile ultimate strength (Ftu) and the tensile yield strength (Fty) of 15-5PH (H925, H1025, and H1100) stainless steel bar.
- pdf_page: 227
- printed_page: 2-173
- materials: ss-15-5ph-h1025
- page_png: ../figures/mil-hdbk-5j-p0227.png
- kind: effect-of-temperature
- status: digitized
- method: PyMuPDF get_drawings() vector paths + get_text('dict') tick labels; least-squares pixel-to-data map per axis; see the generator docstring
- frame_pt: 170.79, 151.07, 484.82, 580.49
- annotations: Strength at temperature | Exposure up to ½ hr

## Axes

| axis | side | title | unit | scale | ticks | snapped | a | b | rms residual (% span) | max residual (% span) | tick values |
|:---|:---|:---|:---|:---|---:|---:|---:|---:|---:|---:|:---|
| x1 | bottom | Temperature, F | F | linear | 8 | 8 | 4.651279 | -1254.6964 | 0.0168 | 0.0258 | -400; -200; 0; 200; 400; 600; 800; 1000 |
| y1 | left | Percentage of / Room Temperature Strength | % | linear | 11 | 11 | -0.46579127 | 270.38937 | 0.0180 | 0.0459 | 0; 20; 40; 60; 80; 100; 120; 140; 160; 180; 200 |

## Skipped elements

- 177 x horizontal/vertical stroke (frame, grid line, tick mark, reference line or underline)
- 1 x stroked fragment shorter than 6 pt

## Curve: Fty

- label_source: adjacent text
- kind: curve
- x_axis: x1
- y_axis: y1
- x_title: Temperature, F
- y_title: Percentage of
- function_of_x: yes
- function_of_y: no
- source_vertices: 133
- points: 59
- resampling_max_error_pt: 0.081
- notes: starts on curve drawn as drawings [13] at (316.3, 379.0) pt; that curve's part to the left was prepended

| x (F) | y (%) |
|---:|---:|
| -319.8 | 131.49 |
| -316.7 | 131.02 |
| -305.0 | 129.62 |
| -301.1 | 129.23 |
| -277.1 | 126.36 |
| -242.9 | 122.86 |
| -237.4 | 122.39 |
| -225.8 | 121.23 |
| -200.2 | 118.98 |
| -169.1 | 116.49 |
| -143.5 | 114.62 |
| -134.9 | 113.92 |
| -100.0 | 111.44 |
| -91.5 | 110.74 |
| -74.4 | 109.57 |
| -66.6 | 108.95 |
| -58.1 | 108.41 |
| -50.3 | 107.78 |
| -34.8 | 106.77 |
| -13.0 | 105.22 |
| 35.9 | 102.19 |
| 77.0 | 100.09 |
| 80.1 | 100.01 |
| 90.2 | 99.55 |
| 93.3 | 99.31 |
| 101.1 | 99.00 |
| 122.1 | 97.92 |
| 126.7 | 97.76 |
| 151.6 | 96.52 |
| 174.9 | 95.58 |
| 180.3 | 95.27 |
| 187.3 | 95.04 |
| 193.5 | 94.73 |
| 216.3 | 93.88 |
| 240.1 | 92.79 |
| 271.9 | 91.54 |
| 287.5 | 90.84 |
| 407.8 | 86.18 |
| 415.6 | 85.95 |
| 480.1 | 83.62 |
| 488.6 | 83.38 |
| 504.1 | 82.76 |
| 512.7 | 82.53 |
| 520.4 | 82.22 |
| 544.5 | 81.44 |
| 552.3 | 81.13 |
| 576.3 | 80.35 |
| 608.2 | 79.19 |
| 631.5 | 78.41 |
| 647.0 | 77.79 |
| 655.5 | 77.56 |
| 671.1 | 76.93 |
| 694.4 | 76.16 |
| 717.7 | 75.23 |
| 725.4 | 74.99 |
| 765.0 | 73.52 |
| 772.8 | 73.28 |
| 788.3 | 72.66 |
| 796.1 | 72.43 |

## Curve: Ftu

- label_source: adjacent text
- kind: curve
- x_axis: x1
- y_axis: y1
- x_title: Temperature, F
- y_title: Percentage of
- function_of_x: yes
- function_of_y: no
- source_vertices: 123
- points: 60
- resampling_max_error_pt: 0.075
- notes: none

| x (F) | y (%) |
|---:|---:|
| -319.8 | 131.49 |
| -316.7 | 131.02 |
| -305.0 | 129.62 |
| -301.1 | 129.23 |
| -277.1 | 126.36 |
| -242.9 | 122.86 |
| -237.4 | 122.39 |
| -225.8 | 121.23 |
| -200.2 | 118.98 |
| -169.1 | 116.49 |
| -143.5 | 114.62 |
| -134.9 | 113.92 |
| -100.0 | 111.44 |
| -91.5 | 110.74 |
| -74.4 | 109.57 |
| -66.6 | 108.95 |
| -58.1 | 108.41 |
| -50.3 | 107.78 |
| -34.8 | 106.77 |
| -13.0 | 105.22 |
| -6.0 | 104.83 |
| 0.2 | 104.37 |
| 11.0 | 103.74 |
| 20.4 | 103.12 |
| 35.9 | 102.19 |
| 50.6 | 101.41 |
| 77.0 | 100.09 |
| 80.1 | 100.01 |
| 90.2 | 99.55 |
| 93.3 | 99.31 |
| 101.1 | 99.00 |
| 122.1 | 97.92 |
| 126.7 | 97.76 |
| 151.6 | 96.52 |
| 174.9 | 95.58 |
| 180.3 | 95.27 |
| 187.3 | 95.04 |
| 193.5 | 94.73 |
| 206.7 | 94.26 |
| 213.7 | 93.95 |
| 236.2 | 93.25 |
| 251.0 | 92.71 |
| 275.1 | 92.01 |
| 282.8 | 91.70 |
| 307.7 | 91.00 |
| 316.2 | 90.69 |
| 324.8 | 90.53 |
| 332.5 | 90.22 |
| 424.9 | 87.66 |
| 433.5 | 87.50 |
| 473.8 | 86.42 |
| 482.4 | 86.26 |
| 522.0 | 85.25 |
| 561.6 | 84.39 |
| 576.3 | 84.01 |
| 592.7 | 83.70 |
| 599.6 | 83.46 |
| 663.3 | 82.22 |
| 671.1 | 81.99 |
| 796.1 | 79.50 |

File: src/aerokit/materials/data/curves/fig-2-6-7-1-4.md
# Digitized curves: Figure 2.6.7.1.4

Generated by `scripts/materials/digitize_figures.py` from the vector paths of MIL-HDBK-5J (references/materials/mil-hdbk-5j/MIL-HDBK-5J.pdf); do not edit.
Typical curves read from a handbook figure: not design allowables.

## Figure

- figure: 2.6.7.1.4
- caption: Figure 2.6.7.1.4. Effect of temperature on the tensile and compressive moduli (E and Ec) of 15-5PH stainless steel.
- pdf_page: 228
- printed_page: 2-174
- materials: ss-15-5ph-h1025
- page_png: ../figures/mil-hdbk-5j-p0228.png
- kind: effect-of-temperature
- status: digitized
- method: PyMuPDF get_drawings() vector paths + get_text('dict') tick labels; least-squares pixel-to-data map per axis; see the generator docstring
- frame_pt: 143.74, 256.41, 500.00, 519.43
- annotations: Modulus at temperature | Exposure up to 1/2 hr | TYPICAL

## Axes

| axis | side | title | unit | scale | ticks | snapped | a | b | rms residual (% span) | max residual (% span) | tick values |
|:---|:---|:---|:---|:---|---:|---:|---:|---:|---:|---:|:---|
| x1 | bottom | Temperature, F | F | linear | 9 | 9 | 4.4907334 | -645.33157 | 0.0111 | 0.0157 | 0; 200; 400; 600; 800; 1000; 1200; 1400; 1600 |
| y1 | left | Percentage of / Room Temperature Modulus | % | linear | 7 | 7 | -0.45625006 | 236.97522 | 0.0138 | 0.0160 | 0; 20; 40; 60; 80; 100; 120 |

## Skipped elements

- 404 x horizontal/vertical stroke (frame, grid line, tick mark, reference line or underline)

## Curve: E & E_C

- label_source: adjacent text
- kind: curve
- x_axis: x1
- y_axis: y1
- x_title: Temperature, F
- y_title: Percentage of
- function_of_x: yes
- function_of_y: no
- source_vertices: 165
- points: 59
- resampling_max_error_pt: 0.131
- notes: 2 source vertices that step back along the x direction (pen retrace / joins) left out

| x (F) | y (%) |
|---:|---:|
| 81.2 | 99.82 |
| 105.6 | 99.75 |
| 109.5 | 99.69 |
| 117.4 | 99.69 |
| 121.4 | 99.62 |
| 145.7 | 99.55 |
| 157.6 | 99.42 |
| 178.0 | 99.35 |
| 246.5 | 98.75 |
| 251.1 | 98.75 |
| 259.0 | 98.62 |
| 298.5 | 98.28 |
| 318.3 | 98.02 |
| 330.2 | 97.95 |
| 342.0 | 97.75 |
| 353.9 | 97.68 |
| 377.6 | 97.35 |
| 381.5 | 97.35 |
| 393.4 | 97.15 |
| 397.3 | 97.15 |
| 421.1 | 96.75 |
| 425.0 | 96.75 |
| 448.7 | 96.35 |
| 452.7 | 96.35 |
| 496.8 | 95.61 |
| 505.4 | 95.54 |
| 509.3 | 95.41 |
| 517.2 | 95.34 |
| 525.8 | 95.14 |
| 529.7 | 95.14 |
| 533.7 | 95.01 |
| 566.6 | 94.48 |
| 570.6 | 94.34 |
| 574.5 | 94.34 |
| 578.5 | 94.21 |
| 610.7 | 93.54 |
| 642.4 | 92.74 |
| 662.1 | 92.14 |
| 685.8 | 91.54 |
| 708.2 | 90.80 |
| 712.2 | 90.74 |
| 727.3 | 90.20 |
| 731.3 | 90.14 |
| 739.2 | 89.80 |
| 743.1 | 89.74 |
| 747.1 | 89.53 |
| 776.1 | 88.53 |
| 802.4 | 87.40 |
| 807.0 | 87.26 |
| 824.8 | 86.46 |
| 845.9 | 85.60 |
| 853.8 | 85.19 |
| 861.0 | 84.93 |
| 864.3 | 84.73 |
| 886.1 | 83.79 |
| 888.7 | 83.66 |
| 890.0 | 83.53 |
| 891.3 | 83.53 |
| 901.9 | 82.99 |

File: src/aerokit/materials/data/curves/fig-2-6-7-1-6a.md
# Digitized curves: Figure 2.6.7.1.6(a)

Generated by `scripts/materials/digitize_figures.py` from the vector paths of MIL-HDBK-5J (references/materials/mil-hdbk-5j/MIL-HDBK-5J.pdf); do not edit.
Typical curves read from a handbook figure: not design allowables.

## Figure

- figure: 2.6.7.1.6(a)
- caption: Figure 2.6.7.1.6(a). Typical tensile stress-strain curves at room temperature for various heat-treated conditions of 15-5PH stainless steel bar.
- pdf_page: 229
- printed_page: 2-175
- materials: ss-15-5ph-h1025
- page_png: ../figures/mil-hdbk-5j-p0229.png
- kind: stress-strain
- status: digitized
- method: PyMuPDF get_drawings() vector paths + get_text('dict') tick labels; least-squares pixel-to-data map per axis; see the generator docstring
- frame_pt: 154.56, 73.26, 480.25, 307.11
- annotations: TYPICAL | Thickness: 1.000-1.250 in. | n (H925) = 13 | n (H1025) = 24 | Ramberg-Osgood | n (H1100) = 22 | n (H1150) = 9.0 | n (H1150M) = 7.8

## Axes

| axis | side | title | unit | scale | ticks | snapped | a | b | rms residual (% span) | max residual (% span) | tick values |
|:---|:---|:---|:---|:---|---:|---:|---:|---:|---:|---:|:---|
| x1 | bottom | Strain, 0.001 in./in. | 0.001 in./in. | linear | 7 | 7 | 0.036840156 | -5.6917826 | 0.0102 | 0.0198 | 0; 2; 4; 6; 8; 10; 12 |
| y1 | left | Stress, ksi | ksi | linear | 6 | 6 | -0.85534172 | 262.68882 | 0.0061 | 0.0081 | 0; 40; 80; 120; 160; 200 |

## Skipped elements

- 227 x horizontal/vertical stroke (frame, grid line, tick mark, reference line or underline)

## Curve: H925

- label_source: adjacent text
- kind: stress-strain
- x_axis: x1
- y_axis: y1
- x_title: Strain, 0.001 in./in.
- y_title: Stress, ksi
- function_of_x: yes
- function_of_y: no
- source_vertices: 35
- points: 34
- resampling_max_error_pt: 0.087
- notes: 1 source vertices that step back along the x direction (pen retrace / joins) left out

| x (0.001 in./in.) | y (ksi) |
|---:|---:|
| 0.002 | 0.01 |
| 0.400 | 11.50 |
| 0.442 | 12.53 |
| 0.540 | 15.56 |
| 0.582 | 16.53 |
| 3.440 | 98.13 |
| 3.471 | 98.84 |
| 3.530 | 100.74 |
| 3.601 | 102.49 |
| 3.658 | 104.23 |
| 3.731 | 106.13 |
| 3.791 | 107.98 |
| 3.860 | 109.98 |
| 3.930 | 111.93 |
| 3.999 | 113.88 |
| 4.081 | 115.99 |
| 4.189 | 119.06 |
| 4.311 | 122.30 |
| 4.432 | 125.58 |
| 4.560 | 128.92 |
| 4.689 | 132.46 |
| 4.841 | 136.00 |
| 5.000 | 139.64 |
| 5.170 | 143.39 |
| 5.361 | 147.29 |
| 5.579 | 151.24 |
| 5.840 | 155.29 |
| 6.152 | 159.50 |
| 6.530 | 163.76 |
| 7.012 | 168.18 |
| 7.622 | 172.74 |
| 8.429 | 177.36 |
| 9.510 | 182.13 |
| 10.960 | 187.06 |

## Curve: H1025

- label_source: adjacent text
- kind: stress-strain
- x_axis: x1
- y_axis: y1
- x_title: Strain, 0.001 in./in.
- y_title: Stress, ksi
- function_of_x: yes
- function_of_y: no
- source_vertices: 35
- points: 34
- resampling_max_error_pt: 0.035
- notes: 1 source vertices that step back along the x direction (pen retrace / joins) left out

| x (0.001 in./in.) | y (ksi) |
|---:|---:|
| 0.002 | 0.01 |
| 0.400 | 11.50 |
| 0.442 | 12.53 |
| 0.540 | 15.56 |
| 0.582 | 16.53 |
| 4.220 | 120.25 |
| 4.262 | 121.32 |
| 4.300 | 122.50 |
| 4.342 | 123.68 |
| 4.379 | 124.86 |
| 4.432 | 126.09 |
| 4.470 | 127.22 |
| 4.512 | 128.46 |
| 4.560 | 129.74 |
| 4.602 | 131.02 |
| 4.651 | 132.25 |
| 4.720 | 134.15 |
| 4.790 | 136.10 |
| 4.872 | 138.10 |
| 4.952 | 140.10 |
| 5.042 | 142.11 |
| 5.139 | 144.16 |
| 5.239 | 146.26 |
| 5.361 | 148.37 |
| 5.500 | 150.52 |
| 5.670 | 152.73 |
| 5.880 | 154.94 |
| 6.141 | 157.19 |
| 6.470 | 159.50 |
| 6.910 | 161.76 |
| 7.511 | 164.12 |
| 8.312 | 166.48 |
| 9.421 | 168.89 |
| 10.949 | 171.36 |

## Curve: H1100

- label_source: text at curve end
- kind: stress-strain
- x_axis: x1
- y_axis: y1
- x_title: Strain, 0.001 in./in.
- y_title: Stress, ksi
- function_of_x: yes
- function_of_y: no
- source_vertices: 35
- points: 34
- resampling_max_error_pt: 0.022
- notes: 1 source vertices that step back along the x direction (pen retrace / joins) left out

| x (0.001 in./in.) | y (ksi) |
|---:|---:|
| 0.002 | 0.01 |
| 0.400 | 11.50 |
| 0.442 | 12.53 |
| 0.540 | 15.56 |
| 0.582 | 16.53 |
| 3.382 | 96.28 |
| 3.400 | 96.90 |
| 3.440 | 97.97 |
| 3.471 | 98.95 |
| 3.510 | 100.03 |
| 3.550 | 101.05 |
| 3.590 | 102.13 |
| 3.621 | 103.21 |
| 3.658 | 104.29 |
| 3.700 | 105.36 |
| 3.749 | 106.49 |
| 3.811 | 108.19 |
| 3.871 | 109.93 |
| 3.939 | 111.62 |
| 4.010 | 113.42 |
| 4.090 | 115.16 |
| 4.182 | 117.01 |
| 4.269 | 118.86 |
| 4.379 | 120.76 |
| 4.512 | 122.66 |
| 4.660 | 124.61 |
| 4.850 | 126.56 |
| 5.091 | 128.56 |
| 5.400 | 130.61 |
| 5.811 | 132.66 |
| 6.349 | 134.77 |
| 7.100 | 136.92 |
| 8.130 | 139.08 |
| 9.541 | 141.28 |

## Curve: H1150

- label_source: text at curve end
- kind: stress-strain
- x_axis: x1
- y_axis: y1
- x_title: Strain, 0.001 in./in.
- y_title: Stress, ksi
- function_of_x: yes
- function_of_y: no
- source_vertices: 35
- points: 34
- resampling_max_error_pt: 0.022
- notes: 1 source vertices that step back along the x direction (pen retrace / joins) left out

| x (0.001 in./in.) | y (ksi) |
|---:|---:|
| 0.002 | 0.01 |
| 0.400 | 11.50 |
| 0.442 | 12.53 |
| 0.540 | 15.56 |
| 0.582 | 16.53 |
| 1.870 | 53.28 |
| 1.912 | 54.35 |
| 1.961 | 55.84 |
| 2.009 | 57.23 |
| 2.060 | 58.66 |
| 2.109 | 60.15 |
| 2.171 | 61.74 |
| 2.231 | 63.38 |
| 2.290 | 64.98 |
| 2.352 | 66.67 |
| 2.412 | 68.41 |
| 2.511 | 71.08 |
| 2.609 | 73.85 |
| 2.719 | 76.73 |
| 2.830 | 79.75 |
| 2.962 | 82.89 |
| 3.101 | 86.12 |
| 3.241 | 89.45 |
| 3.409 | 92.94 |
| 3.601 | 96.64 |
| 3.822 | 100.39 |
| 4.081 | 104.34 |
| 4.401 | 108.44 |
| 4.790 | 112.65 |
| 5.292 | 117.01 |
| 5.940 | 121.58 |
| 6.800 | 126.35 |
| 7.951 | 131.33 |
| 9.510 | 136.46 |

## Curve: H1150M

- label_source: adjacent text
- kind: stress-strain
- x_axis: x1
- y_axis: y1
- x_title: Strain, 0.001 in./in.
- y_title: Stress, ksi
- function_of_x: yes
- function_of_y: no
- source_vertices: 35
- points: 34
- resampling_max_error_pt: 0.120
- notes: 1 source vertices that step back along the x direction (pen retrace / joins) left out

| x (0.001 in./in.) | y (ksi) |
|---:|---:|
| 0.002 | 0.01 |
| 0.400 | 11.50 |
| 0.442 | 12.53 |
| 0.540 | 15.56 |
| 0.582 | 16.53 |
| 1.132 | 32.08 |
| 1.150 | 32.85 |
| 1.192 | 33.93 |
| 1.229 | 34.90 |
| 1.260 | 35.93 |
| 1.302 | 36.96 |
| 1.340 | 38.03 |
| 1.382 | 39.26 |
| 1.419 | 40.39 |
| 1.470 | 41.63 |
| 1.510 | 42.86 |
| 1.589 | 44.81 |
| 1.662 | 46.81 |
| 1.742 | 48.96 |
| 1.828 | 51.17 |
| 1.930 | 53.48 |
| 2.040 | 55.94 |
| 2.162 | 58.46 |
| 2.290 | 61.07 |
| 2.449 | 63.85 |
| 2.639 | 66.77 |
| 2.872 | 69.75 |
| 3.159 | 72.88 |
| 3.530 | 76.21 |
| 3.999 | 79.65 |
| 4.620 | 83.24 |
| 5.451 | 87.04 |
| 6.581 | 90.99 |
| 8.130 | 95.05 |

File: src/aerokit/materials/data/curves/fig-2-6-7-1-6b.md
# Digitized curves: Figure 2.6.7.1.6(b)

Generated by `scripts/materials/digitize_figures.py` from the vector paths of MIL-HDBK-5J (references/materials/mil-hdbk-5j/MIL-HDBK-5J.pdf); do not edit.
Typical curves read from a handbook figure: not design allowables.

## Figure

- figure: 2.6.7.1.6(b)
- caption: Figure 2.6.7.1.6(b). Typical compressive stress-strain and compressive tangent- modulus curves at room temperature for various heat-treated conditions of 15-5PH stainless steel bar.
- pdf_page: 229
- printed_page: 2-175
- materials: ss-15-5ph-h1025
- page_png: ../figures/mil-hdbk-5j-p0229.png
- kind: stress-strain
- status: skipped
- method: PyMuPDF get_drawings() vector paths + get_text('dict') tick labels; least-squares pixel-to-data map per axis; see the generator docstring
- annotations: none

## Axes

| axis | side | title | unit | scale | ticks | snapped | a | b | rms residual (% span) | max residual (% span) | tick values |
|:---|:---|:---|:---|:---|---:|---:|---:|---:|---:|---:|:---|

## Skipped elements

- the figure is a raster image (no vector paths to read)
