Repository: ayberkdt/team-beautiful

File: src/aerokit/materials/data/curves/fig-2-6-7-2-6b.md
# Digitized curves: Figure 2.6.7.2.6(b)

Generated by `scripts/materials/digitize_figures.py` from the vector paths of MIL-HDBK-5J (references/materials/mil-hdbk-5j/MIL-HDBK-5J.pdf); do not edit.
Typical curves read from a handbook figure: not design allowables.

## Figure

- figure: 2.6.7.2.6(b)
- caption: Figure 2.6.7.2.6(b). Tensile and compressive stress-strain and compressive tangent- modulus curves for 15-5PH (H1025) stainless steel plate.
- pdf_page: 232
- printed_page: 2-178
- materials: ss-15-5ph-h1025
- page_png: ../figures/mil-hdbk-5j-p0232.png
- kind: stress-strain
- status: digitized
- method: PyMuPDF get_drawings() vector paths + get_text('dict') tick labels; least-squares pixel-to-data map per axis; see the generator docstring
- frame_pt: 128.16, 204.54, 487.56, 503.58
- annotations: Ramberg-Osgood TYS | n (L-tension) = 23 161 | n (LT-tension) = 23 161 | n (L-comp.) = 20 169 | n (LT-comp.) = 21 169 | TYPICAL | Thickness: 1.500 - 5.500 in.

## Axes

| axis | side | title | unit | scale | ticks | snapped | a | b | rms residual (% span) | max residual (% span) | tick values |
|:---|:---|:---|:---|:---|---:|---:|---:|---:|---:|---:|:---|
| x1 | bottom | Strain, 0.001 in./in. | 0.001 in./in. | linear | 7 | 7 | 0.033386991 | -4.278805 | 0.0046 | 0.0077 | 0; 2; 4; 6; 8; 10; 12 |
| x2 | bottom | Compressive Tangent Modulus, 10^3 ksi | 10^3 ksi | linear | 7 | 7 | 0.083467477 | -10.697012 | 0.0046 | 0.0077 | 0; 5; 10; 15; 20; 25; 30 |
| y1 | left | Stress, ksi | ksi | linear | 6 | 6 | -0.66882596 | 336.8112 | 0.0053 | 0.0090 | 0; 40; 80; 120; 160; 200 |

## Skipped elements

- 3 x arrowhead stroke (<= 2 straight strokes < 12 pt touching a leader)
- 1 x filled shape (dash fragment, arrowhead, marker or rule) - never read as a curve
- 318 x horizontal/vertical stroke (frame, grid line, tick mark, reference line or underline)
- duplicate path (drawing 19, 259 pt) lies on other curve paths; dropped
- duplicate path (drawing 23, 82 pt) lies on other curve paths; dropped
- duplicate path (drawing 29, 65 pt) lies on other curve paths; dropped
- duplicate path (drawing 20, 33 pt) lies on other curve paths; dropped
- duplicate curve (drawings [19, 20, 21, 22], 401 pt) is drawn on top of other curves; dropped
- duplicate curve (drawings [26, 27, 28], 337 pt) is drawn on top of other curves; dropped

## Curve: L and LT compression (tangent modulus)

- label_source: leader
- kind: tangent-modulus
- x_axis: x2
- y_axis: y1
- x_title: Compressive Tangent Modulus, 10^3 ksi
- y_title: Stress, ksi
- function_of_x: no
- function_of_y: no
- source_vertices: 621
- points: 621
- resampling_max_error_pt: 0.000
- notes: none

| x (10^3 ksi) | y (ksi) |
|---:|---:|
| 2.038 | 174.93 |
| 2.063 | 174.85 |
| 2.094 | 174.69 |
| 2.119 | 174.61 |
| 2.149 | 174.49 |
| 2.174 | 174.37 |
| 2.209 | 174.25 |
| 2.234 | 174.09 |
| 2.259 | 174.01 |
| 2.289 | 173.89 |
| 2.314 | 173.76 |
| 2.344 | 173.64 |
| 2.369 | 173.48 |
| 2.399 | 173.40 |
| 2.424 | 173.28 |
| 2.454 | 173.16 |
| 2.489 | 173.04 |
| 2.514 | 172.88 |
| 2.544 | 172.80 |
| 2.569 | 172.68 |
| 2.599 | 172.56 |
| 2.629 | 172.44 |
| 2.664 | 172.36 |
| 2.695 | 172.20 |
| 2.720 | 172.08 |
| 2.750 | 171.96 |
| 2.790 | 171.84 |
| 2.820 | 171.76 |
| 2.855 | 171.60 |
| 2.890 | 171.48 |
| 2.925 | 171.40 |
| 2.955 | 171.24 |
| 2.995 | 171.16 |
| 3.030 | 171.00 |
| 3.065 | 170.92 |
| 3.100 | 170.80 |
| 3.140 | 170.63 |
| 3.175 | 170.55 |
| 3.215 | 170.43 |
| 3.285 | 170.19 |
| 3.326 | 170.11 |
| 3.361 | 169.95 |
| 3.406 | 169.83 |
| 3.446 | 169.75 |
| 3.481 | 169.59 |
| 3.526 | 169.51 |
| 3.561 | 169.39 |
| 3.606 | 169.23 |
| 3.646 | 169.15 |
| 3.686 | 169.03 |
| 3.776 | 168.79 |
| 3.821 | 168.71 |
| 3.861 | 168.55 |
| 3.911 | 168.43 |
| 3.957 | 168.35 |
| 4.002 | 168.19 |
| 4.052 | 168.11 |
| 4.092 | 167.99 |
| 4.137 | 167.87 |
| 4.187 | 167.75 |
| 4.237 | 167.67 |
| 4.282 | 167.50 |
| 4.332 | 167.38 |
| 4.382 | 167.30 |
| 4.427 | 167.14 |
| 4.477 | 167.06 |
| 4.527 | 166.94 |
| 4.578 | 166.78 |
| 4.628 | 166.70 |
| 4.678 | 166.58 |
| 4.728 | 166.50 |
| 4.778 | 166.34 |
| 4.833 | 166.26 |
| 4.883 | 166.14 |
| 4.938 | 165.98 |
| 4.993 | 165.90 |
| 5.048 | 165.78 |
| 5.108 | 165.66 |
| 5.163 | 165.54 |
| 5.219 | 165.46 |
| 5.274 | 165.34 |
| 5.334 | 165.22 |
| 5.389 | 165.10 |
| 5.449 | 165.02 |
| 5.509 | 164.90 |
| 5.564 | 164.74 |
| 5.624 | 164.66 |
| 5.679 | 164.54 |
| 5.744 | 164.41 |
| 5.805 | 164.29 |
| 5.865 | 164.21 |
| 5.925 | 164.09 |
| 5.990 | 163.93 |
| 6.050 | 163.85 |
| 6.115 | 163.73 |
| 6.175 | 163.65 |
| 6.240 | 163.49 |
| 6.300 | 163.41 |
| 6.360 | 163.29 |
| 6.431 | 163.21 |
| 6.501 | 163.05 |
| 6.571 | 162.93 |
| 6.636 | 162.85 |
| 6.701 | 162.73 |
| 6.771 | 162.61 |
| 6.836 | 162.49 |
| 6.911 | 162.41 |
| 6.981 | 162.29 |
| 7.052 | 162.13 |
| 7.192 | 161.97 |
| 7.262 | 161.85 |
| 7.337 | 161.69 |
| 7.407 | 161.61 |
| 7.482 | 161.49 |
| 7.552 | 161.40 |
| 7.627 | 161.24 |
| 7.703 | 161.16 |
| 7.778 | 161.04 |
| 7.843 | 160.96 |
| 7.918 | 160.84 |
| 7.993 | 160.68 |
| 8.068 | 160.60 |
| 8.148 | 160.48 |
| 8.223 | 160.40 |
| 8.309 | 160.24 |
| 8.384 | 160.16 |
| 8.464 | 160.04 |
| 8.544 | 159.96 |
| 8.624 | 159.84 |
| 8.704 | 159.68 |
| 8.779 | 159.60 |
| 8.864 | 159.48 |
| 8.950 | 159.40 |
| 9.030 | 159.28 |
| 9.115 | 159.16 |
| 9.195 | 159.04 |
| 9.275 | 158.96 |
| 9.355 | 158.84 |
| 9.445 | 158.76 |
| 9.525 | 158.60 |
| 9.611 | 158.52 |
| 9.696 | 158.40 |
| 9.781 | 158.31 |
| 9.861 | 158.19 |
| 9.951 | 158.03 |
| 10.031 | 157.95 |
| 10.121 | 157.83 |
| 10.207 | 157.75 |
| 10.292 | 157.63 |
| 10.382 | 157.55 |
| 10.467 | 157.39 |
| 10.562 | 157.31 |
| 10.652 | 157.19 |
| 10.737 | 157.11 |
| 10.828 | 156.99 |
| 10.918 | 156.91 |
| 11.008 | 156.75 |
| 11.098 | 156.63 |
| 11.188 | 156.55 |
| 11.283 | 156.43 |
| 11.368 | 156.35 |
| 11.464 | 156.23 |
| 11.549 | 156.11 |
| 11.644 | 155.99 |
| 11.739 | 155.91 |
| 11.824 | 155.79 |
| 11.919 | 155.71 |
| 12.014 | 155.59 |
| 12.105 | 155.47 |
| 12.200 | 155.35 |
| 12.290 | 155.27 |
| 12.380 | 155.14 |
| 12.475 | 155.06 |
| 12.570 | 154.94 |
| 12.661 | 154.86 |
| 12.756 | 154.70 |
| 12.856 | 154.58 |
| 12.951 | 154.50 |
| 13.046 | 154.38 |
| 13.136 | 154.30 |
| 13.231 | 154.18 |
| 13.327 | 154.10 |
| 13.427 | 153.98 |
| 13.517 | 153.86 |
| 13.612 | 153.74 |
| 13.707 | 153.66 |
| 13.807 | 153.54 |
| 13.903 | 153.46 |
| 13.993 | 153.34 |
| 14.093 | 153.26 |
| 14.188 | 153.14 |
| 14.283 | 152.98 |
| 14.373 | 152.90 |
| 14.473 | 152.78 |
| 14.664 | 152.62 |
| 14.764 | 152.50 |
| 14.859 | 152.42 |
| 14.949 | 152.30 |
| 15.049 | 152.22 |
| 15.145 | 152.09 |
| 15.240 | 151.93 |
| 15.330 | 151.85 |
| 15.430 | 151.73 |
| 15.525 | 151.65 |
| 15.620 | 151.53 |
| 15.715 | 151.45 |
| 15.811 | 151.33 |
| 15.906 | 151.25 |
| 16.001 | 151.13 |
| 16.096 | 151.05 |
| 16.186 | 150.93 |
| 16.281 | 150.81 |
| 16.382 | 150.69 |
| 16.477 | 150.61 |
| 16.567 | 150.49 |
| 16.662 | 150.41 |
| 16.757 | 150.29 |
| 16.852 | 150.21 |
| 16.942 | 150.09 |
| 17.038 | 150.01 |
| 17.133 | 149.89 |
| 17.228 | 149.81 |
| 17.313 | 149.69 |
| 17.408 | 149.61 |
| 17.498 | 149.45 |
| 17.588 | 149.37 |
| 17.684 | 149.25 |
| 17.769 | 149.17 |
| 17.864 | 149.05 |
| 17.949 | 148.96 |
| 18.044 | 148.84 |
| 18.129 | 148.76 |
| 18.224 | 148.64 |
| 18.315 | 148.56 |
| 18.400 | 148.44 |
| 18.495 | 148.36 |
| 18.580 | 148.24 |
| 18.670 | 148.16 |
| 18.755 | 148.04 |
| 18.845 | 147.96 |
| 18.931 | 147.84 |
| 19.021 | 147.76 |
| 19.106 | 147.64 |
| 19.196 | 147.48 |
| 19.281 | 147.40 |
| 19.371 | 147.28 |
| 19.456 | 147.20 |
| 19.537 | 147.08 |
| 19.627 | 147.00 |
| 19.707 | 146.88 |
| 19.787 | 146.80 |
| 19.867 | 146.68 |
| 19.957 | 146.60 |
| 20.037 | 146.48 |
| 20.118 | 146.40 |
| 20.203 | 146.32 |
| 20.283 | 146.20 |
| 20.363 | 146.12 |
| 20.443 | 146.00 |
| 20.523 | 145.91 |
| 20.598 | 145.79 |
| 20.683 | 145.71 |
| 20.764 | 145.59 |
| 20.839 | 145.51 |
| 20.919 | 145.39 |
| 20.994 | 145.31 |
| 21.074 | 145.19 |
| 21.149 | 145.11 |
| 21.229 | 144.99 |
| 21.304 | 144.91 |
| 21.380 | 144.79 |
| 21.455 | 144.71 |
| 21.530 | 144.59 |
| 21.605 | 144.51 |
| 21.675 | 144.39 |
| 21.750 | 144.31 |
| 21.820 | 144.19 |
| 21.895 | 144.11 |
| 21.965 | 143.99 |
| 22.031 | 143.91 |
| 22.101 | 143.79 |
| 22.176 | 143.71 |
| 22.246 | 143.59 |
| 22.311 | 143.51 |
| 22.381 | 143.39 |
| 22.451 | 143.31 |
| 22.521 | 143.19 |
| 22.581 | 143.11 |
| 22.652 | 142.99 |
| 22.722 | 142.91 |
| 22.787 | 142.78 |
| 22.852 | 142.70 |
| 22.917 | 142.58 |
| 22.982 | 142.50 |
| 23.052 | 142.38 |
| 23.112 | 142.30 |
| 23.177 | 142.18 |
| 23.238 | 142.10 |
| 23.303 | 141.98 |
| 23.358 | 141.94 |
| 23.418 | 141.86 |
| 23.483 | 141.74 |
| 23.538 | 141.66 |
| 23.593 | 141.54 |
| 23.658 | 141.46 |
| 23.713 | 141.34 |
| 23.768 | 141.26 |
| 23.833 | 141.14 |
| 23.889 | 141.06 |
| 23.944 | 140.94 |
| 23.999 | 140.86 |
| 24.059 | 140.74 |
| 24.114 | 140.66 |
| 24.164 | 140.54 |
| 24.219 | 140.46 |
| 24.274 | 140.34 |
| 24.329 | 140.26 |
| 24.379 | 140.14 |
| 24.439 | 140.10 |
| 24.490 | 140.02 |
| 24.545 | 139.90 |
| 24.595 | 139.82 |
| 24.645 | 139.69 |
| 24.695 | 139.61 |
| 24.745 | 139.49 |
| 24.790 | 139.41 |
| 24.840 | 139.29 |
| 24.890 | 139.21 |
| 24.930 | 139.09 |
| 24.980 | 139.01 |
| 25.025 | 138.89 |
| 25.075 | 138.85 |
| 25.121 | 138.73 |
| 25.161 | 138.65 |
| 25.211 | 138.53 |
| 25.256 | 138.45 |
| 25.301 | 138.33 |
| 25.346 | 138.25 |
| 25.386 | 138.13 |
| 25.431 | 138.05 |
| 25.476 | 137.93 |
| 25.521 | 137.85 |
| 25.561 | 137.73 |
| 25.606 | 137.69 |
| 25.646 | 137.61 |
| 25.686 | 137.49 |
| 25.732 | 137.41 |
| 25.772 | 137.29 |
| 25.807 | 137.21 |
| 25.847 | 137.09 |
| 25.882 | 137.01 |
| 25.917 | 136.89 |
| 25.957 | 136.85 |
| 25.992 | 136.77 |
| 26.032 | 136.64 |
| 26.067 | 136.56 |
| 26.107 | 136.44 |
| 26.137 | 136.36 |
| 26.177 | 136.24 |
| 26.212 | 136.16 |
| 26.242 | 136.04 |
| 26.282 | 136.00 |
| 26.312 | 135.88 |
| 26.353 | 135.80 |
| 26.383 | 135.68 |
| 26.418 | 135.60 |
| 26.453 | 135.48 |
| 26.483 | 135.40 |
| 26.518 | 135.28 |
| 26.553 | 135.24 |
| 26.583 | 135.16 |
| 26.613 | 135.04 |
| 26.643 | 134.96 |
| 26.673 | 134.84 |
| 26.698 | 134.76 |
| 26.733 | 134.64 |
| 26.763 | 134.60 |
| 26.788 | 134.48 |
| 26.818 | 134.40 |
| 26.843 | 134.28 |
| 26.873 | 134.20 |
| 26.898 | 134.08 |
| 26.923 | 134.00 |
| 26.959 | 133.96 |
| 26.984 | 133.84 |
| 27.009 | 133.76 |
| 27.039 | 133.64 |
| 27.064 | 133.55 |
| 27.089 | 133.43 |
| 27.114 | 133.35 |
| 27.139 | 133.31 |
| 27.164 | 133.19 |
| 27.189 | 133.11 |
| 27.214 | 132.99 |
| 27.239 | 132.91 |
| 27.264 | 132.79 |
| 27.289 | 132.75 |
| 27.314 | 132.63 |
| 27.334 | 132.55 |
| 27.359 | 132.43 |
| 27.374 | 132.35 |
| 27.399 | 132.23 |
| 27.419 | 132.19 |
| 27.444 | 132.11 |
| 27.464 | 131.99 |
| 27.489 | 131.91 |
| 27.504 | 131.79 |
| 27.524 | 131.75 |
| 27.544 | 131.63 |
| 27.569 | 131.55 |
| 27.590 | 131.43 |
| 27.605 | 131.35 |
| 27.625 | 131.23 |
| 27.645 | 131.19 |
| 27.665 | 131.11 |
| 27.690 | 130.99 |
| 27.705 | 130.91 |
| 27.725 | 130.79 |
| 27.745 | 130.75 |
| 27.765 | 130.67 |
| 27.780 | 130.55 |
| 27.800 | 130.47 |
| 27.815 | 130.34 |
| 27.830 | 130.30 |
| 27.850 | 130.18 |
| 27.865 | 130.10 |
| 27.880 | 129.98 |
| 27.895 | 129.90 |
| 27.915 | 129.86 |
| 27.925 | 129.74 |
| 27.945 | 129.66 |
| 27.955 | 129.54 |
| 27.975 | 129.46 |
| 28.005 | 129.30 |
| 28.030 | 129.10 |
| 28.050 | 129.06 |
| 28.075 | 128.86 |
| 28.095 | 128.74 |
| 28.105 | 128.66 |
| 28.120 | 128.58 |
| 28.130 | 128.50 |
| 28.150 | 128.38 |
| 28.165 | 128.30 |
| 28.175 | 128.18 |
| 28.190 | 128.14 |
| 28.236 | 127.78 |
| 28.251 | 127.70 |
| 28.256 | 127.62 |
| 28.271 | 127.50 |
| 28.281 | 127.46 |
| 28.396 | 126.53 |
| 28.401 | 126.45 |
| 28.411 | 126.41 |
| 28.426 | 126.29 |
| 28.431 | 126.21 |
| 28.446 | 126.09 |
| 28.456 | 126.05 |
| 28.461 | 125.93 |
| 28.471 | 125.85 |
| 28.481 | 125.73 |
| 28.486 | 125.69 |
| 28.501 | 125.61 |
| 28.506 | 125.49 |
| 28.511 | 125.41 |
| 28.526 | 125.33 |
| 28.531 | 125.25 |
| 28.551 | 125.09 |
| 28.556 | 125.01 |
| 28.561 | 124.89 |
| 28.576 | 124.81 |
| 28.586 | 124.65 |
| 28.601 | 124.57 |
| 28.606 | 124.45 |
| 28.611 | 124.41 |
| 28.621 | 124.29 |
| 28.626 | 124.20 |
| 28.636 | 124.16 |
| 28.646 | 124.04 |
| 28.651 | 123.96 |
| 28.656 | 123.84 |
| 28.661 | 123.80 |
| 28.671 | 123.68 |
| 28.676 | 123.60 |
| 28.681 | 123.56 |
| 28.686 | 123.44 |
| 28.696 | 123.36 |
| 28.706 | 123.20 |
| 28.711 | 123.08 |
| 28.726 | 122.96 |
| 28.731 | 122.84 |
| 28.736 | 122.76 |
| 28.746 | 122.68 |
| 28.751 | 122.60 |
| 28.756 | 122.48 |
| 28.771 | 122.36 |
| 28.776 | 122.24 |
| 28.786 | 122.08 |
| 28.786 | 122.00 |
| 28.796 | 121.88 |
| 28.801 | 121.84 |
| 28.806 | 121.76 |
| 28.811 | 121.64 |
| 28.821 | 121.60 |
| 28.821 | 121.48 |
| 28.827 | 121.40 |
| 28.832 | 121.36 |
| 28.837 | 121.24 |
| 28.837 | 121.15 |
| 28.847 | 121.11 |
| 28.852 | 120.99 |
| 28.852 | 120.91 |
| 28.862 | 120.75 |
| 28.872 | 120.63 |
| 28.872 | 120.59 |
| 28.877 | 120.51 |
| 28.882 | 120.39 |
| 28.882 | 120.35 |
| 28.887 | 120.23 |
| 28.897 | 120.15 |
| 28.897 | 120.11 |
| 28.902 | 119.99 |
| 28.902 | 119.91 |
| 28.912 | 119.75 |
| 28.912 | 119.63 |
| 28.922 | 119.59 |
| 28.922 | 119.51 |
| 28.927 | 119.39 |
| 28.932 | 119.35 |
| 28.932 | 119.23 |
| 28.937 | 119.15 |
| 28.937 | 119.11 |
| 28.947 | 118.99 |
| 28.947 | 118.95 |
| 28.952 | 118.83 |
| 28.952 | 118.75 |
| 28.957 | 118.71 |
| 28.957 | 118.59 |
| 28.962 | 118.51 |
| 28.962 | 118.43 |
| 28.972 | 118.35 |
| 28.972 | 118.27 |
| 28.977 | 118.19 |
| 28.977 | 118.11 |
| 28.982 | 118.06 |
| 28.982 | 117.94 |
| 28.987 | 117.86 |
| 28.987 | 117.70 |
| 28.997 | 117.58 |
| 28.997 | 117.54 |
| 29.002 | 117.46 |
| 29.002 | 117.30 |
| 29.007 | 117.18 |
| 29.007 | 117.14 |
| 29.012 | 117.06 |
| 29.012 | 116.90 |
| 29.017 | 116.78 |
| 29.017 | 116.74 |
| 29.027 | 116.66 |
| 29.027 | 116.50 |
| 29.032 | 116.38 |
| 29.032 | 116.26 |
| 29.037 | 116.14 |
| 29.037 | 115.98 |
| 29.042 | 115.94 |
| 29.042 | 115.74 |
| 29.052 | 115.70 |
| 29.052 | 115.54 |
| 29.057 | 115.46 |
| 29.057 | 115.22 |
| 29.062 | 115.14 |
| 29.062 | 114.89 |
| 29.067 | 114.81 |
| 29.067 | 114.65 |
| 29.077 | 114.53 |
| 29.077 | 114.33 |
| 29.082 | 114.25 |
| 29.082 | 114.01 |
| 29.087 | 113.93 |
| 29.087 | 113.69 |
| 29.092 | 113.65 |
| 29.092 | 113.29 |
| 29.102 | 113.25 |
| 29.102 | 112.89 |
| 29.107 | 112.85 |
| 29.107 | 112.45 |
| 29.112 | 112.41 |
| 29.112 | 112.05 |
| 29.117 | 112.01 |
| 29.117 | 111.60 |
| 29.127 | 111.56 |
| 29.127 | 111.04 |
| 29.132 | 111.00 |
| 29.132 | 110.56 |
| 29.137 | 110.44 |
| 29.137 | 109.88 |
| 29.142 | 109.84 |
| 29.142 | 107.75 |
| 29.152 | 107.51 |
| 29.152 | 106.39 |
| 29.157 | 106.39 |
| 29.157 | 112.73 |
| 29.162 | 113.45 |
| 29.162 | 115.86 |
| 29.162 | 112.53 |
| 29.167 | 111.28 |
| 29.167 | 97.08 |
| 29.177 | 93.63 |
| 29.177 | 78.26 |
| 29.182 | 74.08 |
| 29.182 | 56.95 |
| 29.187 | 52.61 |
| 29.187 | 35.84 |
| 29.192 | 31.91 |
| 29.192 | 14.81 |
| 29.202 | 12.00 |
| 29.202 | 1.65 |
| 29.202 | 7.99 |
| 29.192 | 8.19 |
| 29.192 | 8.39 |
| 29.192 | 0.61 |
| 29.202 | 0.00 |

## Curve: L and LT compression

- label_source: leader
- kind: stress-strain
- x_axis: x1
- y_axis: y1
- x_title: Strain, 0.001 in./in.
- y_title: Stress, ksi
- function_of_x: yes
- function_of_y: no
- source_vertices: 714
- points: 60
- resampling_max_error_pt: 0.108
- notes: own low-x path (drawing 29, drawn on top of another curve) prepended; starts on curve drawn as drawings [19, 20, 21, 22] at (286.6, 280.1) pt; that curve's part to the left was prepended; 116 source vertices that step back along the x direction (pen retrace / joins) left out

| x (0.001 in./in.) | y (ksi) |
|---:|---:|
| 0.000 | 0.00 |
| 0.114 | 3.45 |
| 0.240 | 7.03 |
| 0.283 | 8.35 |
| 3.888 | 113.53 |
| 3.914 | 114.41 |
| 3.964 | 115.86 |
| 3.968 | 115.86 |
| 3.978 | 116.14 |
| 4.015 | 117.30 |
| 4.029 | 117.58 |
| 4.035 | 117.86 |
| 4.069 | 118.75 |
| 4.155 | 121.36 |
| 4.163 | 121.48 |
| 4.253 | 124.16 |
| 4.261 | 124.29 |
| 4.285 | 125.09 |
| 4.291 | 125.13 |
| 4.297 | 125.41 |
| 4.353 | 127.01 |
| 4.361 | 127.13 |
| 4.425 | 129.06 |
| 4.443 | 129.46 |
| 4.449 | 129.74 |
| 4.507 | 131.23 |
| 4.535 | 132.11 |
| 4.543 | 132.23 |
| 4.680 | 136.00 |
| 4.686 | 136.04 |
| 4.782 | 138.65 |
| 4.796 | 138.89 |
| 4.838 | 140.02 |
| 4.856 | 140.34 |
| 4.898 | 141.46 |
| 5.074 | 145.39 |
| 5.178 | 147.40 |
| 5.202 | 147.96 |
| 5.289 | 149.45 |
| 5.295 | 149.93 |
| 5.335 | 150.65 |
| 5.487 | 153.06 |
| 5.669 | 155.51 |
| 5.849 | 157.55 |
| 5.944 | 158.44 |
| 5.966 | 158.72 |
| 6.206 | 160.80 |
| 6.276 | 161.28 |
| 6.302 | 161.57 |
| 6.392 | 162.13 |
| 6.422 | 162.41 |
| 6.675 | 164.01 |
| 6.853 | 164.94 |
| 6.893 | 165.22 |
| 7.282 | 167.06 |
| 7.526 | 168.07 |
| 7.819 | 169.15 |
| 8.227 | 170.51 |
| 8.752 | 171.96 |
| 9.970 | 174.69 |

## Curve: L and LT-tension

- label_source: leader
- kind: stress-strain
- x_axis: x1
- y_axis: y1
- x_title: Strain, 0.001 in./in.
- y_title: Stress, ksi
- function_of_x: yes
- function_of_y: no
- source_vertices: 707
- points: 56
- resampling_max_error_pt: 0.102
- notes: 140 source vertices that step back along the x direction (pen retrace / joins) left out

| x (0.001 in./in.) | y (ksi) |
|---:|---:|
| 0.000 | 0.00 |
| 0.204 | 5.94 |
| 0.289 | 8.23 |
| 2.478 | 70.71 |
| 2.779 | 79.18 |
| 3.766 | 107.35 |
| 3.834 | 109.40 |
| 4.439 | 126.41 |
| 4.447 | 126.53 |
| 4.507 | 128.26 |
| 4.533 | 128.86 |
| 4.547 | 129.34 |
| 4.553 | 129.38 |
| 4.559 | 129.66 |
| 4.573 | 129.94 |
| 4.680 | 132.79 |
| 4.686 | 132.83 |
| 4.690 | 133.03 |
| 4.776 | 135.08 |
| 4.808 | 135.96 |
| 4.888 | 137.73 |
| 4.900 | 138.09 |
| 4.906 | 138.13 |
| 4.922 | 138.61 |
| 4.940 | 138.89 |
| 4.970 | 139.61 |
| 4.976 | 139.65 |
| 4.990 | 140.02 |
| 5.090 | 141.94 |
| 5.092 | 142.06 |
| 5.220 | 144.23 |
| 5.234 | 144.55 |
| 5.259 | 144.83 |
| 5.285 | 145.31 |
| 5.427 | 147.36 |
| 5.547 | 148.84 |
| 5.679 | 150.29 |
| 5.689 | 150.33 |
| 5.773 | 151.21 |
| 5.793 | 151.33 |
| 5.819 | 151.65 |
| 6.122 | 154.06 |
| 6.150 | 154.18 |
| 6.220 | 154.70 |
| 6.236 | 154.74 |
| 6.418 | 155.91 |
| 6.767 | 157.71 |
| 6.811 | 157.83 |
| 6.957 | 158.56 |
| 7.230 | 159.60 |
| 7.618 | 160.96 |
| 7.680 | 161.08 |
| 7.907 | 161.81 |
| 8.195 | 162.61 |
| 8.840 | 164.05 |
| 9.810 | 165.94 |

File: src/aerokit/materials/data/curves/fig-2-6-9-1-4.md
# Digitized curves: Figure 2.6.9.1.4

Generated by `scripts/materials/digitize_figures.py` from the vector paths of MIL-HDBK-5J (references/materials/mil-hdbk-5j/MIL-HDBK-5J.pdf); do not edit.
Typical curves read from a handbook figure: not design allowables.

## Figure

- figure: 2.6.9.1.4
- caption: Figure 2.6.9.1.4. Effect of temperature on the tensile and compressive moduli (E and Ec) of 17-4PH (H900) stainless steel bar and forging.
- pdf_page: 257
- printed_page: 2-203
- materials: ss-17-4ph-h900
- page_png: ../figures/mil-hdbk-5j-p0257.png
- kind: effect-of-temperature
- status: digitized
- method: PyMuPDF get_drawings() vector paths + get_text('dict') tick labels; least-squares pixel-to-data map per axis; see the generator docstring
- frame_pt: 129.01, 272.66, 504.93, 508.45
- annotations: Modulus at temperature | Exposure up to 1/2 hr | TYPICAL

## Axes

| axis | side | title | unit | scale | ticks | snapped | a | b | rms residual (% span) | max residual (% span) | tick values |
|:---|:---|:---|:---|:---|---:|---:|---:|---:|---:|---:|:---|
| x1 | bottom | Temperature, F | F | linear | 9 | 9 | 4.2564128 | -548.92106 | 0.0117 | 0.0186 | 0; 200; 400; 600; 800; 1000; 1200; 1400; 1600 |
| y1 | left | Percentage of / room Temperature Modulus | % | linear | 6 | 6 | -0.42418166 | 215.64351 | 0.0175 | 0.0295 | 0; 20; 40; 60; 80; 100 |

## Skipped elements

- 374 x horizontal/vertical stroke (frame, grid line, tick mark, reference line or underline)

## Curve: E & E_C

- label_source: only label and only curve in the plot
- kind: curve
- x_axis: x1
- y_axis: y1
- x_title: Temperature, F
- y_title: Percentage of
- function_of_x: yes
- function_of_y: no
- source_vertices: 640
- points: 59
- resampling_max_error_pt: 0.125
- notes: none

| x (F) | y (%) |
|---:|---:|
| 79.5 | 99.93 |
| 93.9 | 99.68 |
| 123.2 | 98.75 |
| 128.2 | 98.75 |
| 139.4 | 98.56 |
| 160.0 | 97.82 |
| 163.2 | 97.82 |
| 168.8 | 97.63 |
| 190.6 | 97.26 |
| 210.0 | 96.70 |
| 213.1 | 96.70 |
| 218.1 | 96.51 |
| 244.3 | 95.95 |
| 246.2 | 95.83 |
| 253.1 | 95.70 |
| 255.6 | 95.58 |
| 283.0 | 95.02 |
| 303.0 | 94.46 |
| 317.4 | 94.21 |
| 340.5 | 93.53 |
| 361.1 | 93.16 |
| 399.8 | 92.04 |
| 420.4 | 91.67 |
| 439.7 | 91.11 |
| 463.4 | 90.74 |
| 477.2 | 90.18 |
| 489.0 | 89.99 |
| 498.4 | 89.99 |
| 507.1 | 89.81 |
| 524.6 | 89.12 |
| 540.9 | 88.69 |
| 544.0 | 88.69 |
| 549.6 | 88.50 |
| 553.3 | 88.50 |
| 559.0 | 88.32 |
| 561.5 | 88.32 |
| 573.3 | 87.94 |
| 575.8 | 87.94 |
| 577.7 | 87.82 |
| 596.4 | 87.38 |
| 600.2 | 87.38 |
| 603.3 | 87.26 |
| 618.3 | 87.01 |
| 636.4 | 86.45 |
| 675.1 | 85.65 |
| 700.7 | 84.78 |
| 718.8 | 84.47 |
| 748.1 | 83.66 |
| 751.2 | 83.66 |
| 756.9 | 83.47 |
| 767.5 | 83.29 |
| 804.3 | 82.23 |
| 810.5 | 82.17 |
| 825.5 | 81.80 |
| 829.3 | 81.80 |
| 831.8 | 81.67 |
| 844.3 | 81.42 |
| 865.5 | 80.80 |
| 899.8 | 80.12 |

File: src/aerokit/materials/data/curves/fig-2-6-9-2-1.md
# Digitized curves: Figure 2.6.9.2.1

Generated by `scripts/materials/digitize_figures.py` from the vector paths of MIL-HDBK-5J (references/materials/mil-hdbk-5j/MIL-HDBK-5J.pdf); do not edit.
Typical curves read from a handbook figure: not design allowables.

## Figure

- figure: 2.6.9.2.1
- caption: Figure 2.6.9.2.1. Effect of temperature on the tensile ultimate strength (Ftu) and the tensile yield strength (Fty) of 17-4PH (H900, H925, H1025, and H1075) stainless steel bar.
- pdf_page: 261
- printed_page: 2-207
- materials: ss-17-4ph-h1025
- page_png: ../figures/mil-hdbk-5j-p0261.png
- kind: effect-of-temperature
- status: digitized
- method: PyMuPDF get_drawings() vector paths + get_text('dict') tick labels; least-squares pixel-to-data map per axis; see the generator docstring
- frame_pt: 130.26, 254.52, 525.23, 502.16
- annotations: Strength at temperature | Exposure up to 1/2 hr

## Axes

| axis | side | title | unit | scale | ticks | snapped | a | b | rms residual (% span) | max residual (% span) | tick values |
|:---|:---|:---|:---|:---|---:|---:|---:|---:|---:|---:|:---|
| x1 | bottom | Temperature, F | F | linear | 9 | 9 | 4.0509348 | -527.84015 | 0.0107 | 0.0168 | 0; 200; 400; 600; 800; 1000; 1200; 1400; 1600 |
| y1 | left | Percentage of / Room Temperature Strength | % | linear | 6 | 6 | -0.40383751 | 202.7786 | 0.0156 | 0.0231 | 0; 20; 40; 60; 80; 100 |

## Skipped elements

- 374 x horizontal/vertical stroke (frame, grid line, tick mark, reference line or underline)
- curve from drawings [19, 20]: no label could be attached (kept as 'unlabeled')

## Curve: unlabeled

- label_source: none
- kind: curve
- x_axis: x1
- y_axis: y1
- x_title: Temperature, F
- y_title: Percentage of
- function_of_x: yes
- function_of_y: no
- source_vertices: 204
- points: 60
- resampling_max_error_pt: 0.095
- notes: 2 source vertices that step back along the x direction (pen retrace / joins) left out

| x (F) | y (%) |
|---:|---:|
| 77.6 | 99.76 |
| 98.4 | 98.81 |
| 110.3 | 98.16 |
| 122.8 | 97.63 |
| 147.2 | 96.45 |
| 200.0 | 94.20 |
| 220.2 | 93.49 |
| 228.6 | 93.14 |
| 244.6 | 92.61 |
| 248.2 | 92.43 |
| 276.7 | 91.48 |
| 299.9 | 90.60 |
| 320.1 | 89.95 |
| 323.6 | 89.77 |
| 339.7 | 89.24 |
| 343.2 | 89.06 |
| 351.6 | 88.82 |
| 362.8 | 88.35 |
| 387.2 | 87.52 |
| 390.8 | 87.35 |
| 399.1 | 87.11 |
| 411.0 | 86.64 |
| 419.3 | 86.40 |
| 431.2 | 85.93 |
| 439.5 | 85.69 |
| 463.8 | 84.80 |
| 515.5 | 83.09 |
| 583.3 | 81.08 |
| 591.6 | 80.90 |
| 595.2 | 80.73 |
| 599.3 | 80.67 |
| 615.4 | 80.19 |
| 631.4 | 79.84 |
| 643.3 | 79.48 |
| 690.8 | 78.42 |
| 714.0 | 77.77 |
| 718.1 | 77.71 |
| 746.1 | 76.88 |
| 749.6 | 76.71 |
| 757.4 | 76.47 |
| 785.3 | 75.23 |
| 810.2 | 73.81 |
| 813.8 | 73.51 |
| 818.0 | 73.28 |
| 838.8 | 71.80 |
| 842.3 | 71.45 |
| 863.1 | 69.73 |
| 883.3 | 67.72 |
| 902.3 | 65.54 |
| 929.1 | 62.22 |
| 937.4 | 61.28 |
| 940.9 | 60.75 |
| 965.9 | 57.85 |
| 992.0 | 55.13 |
| 1014.6 | 53.06 |
| 1052.6 | 49.93 |
| 1073.4 | 48.39 |
| 1091.9 | 47.27 |
| 1094.2 | 47.21 |
| 1097.2 | 47.39 |

## Curve: Ftu

- label_source: adjacent text
- kind: curve
- x_axis: x1
- y_axis: y1
- x_title: Temperature, F
- y_title: Percentage of
- function_of_x: yes
- function_of_y: no
- source_vertices: 279
- points: 58
- resampling_max_error_pt: 0.093
- notes: none

| x (F) | y (%) |
|---:|---:|
| 90.7 | 99.99 |
| 123.4 | 98.34 |
| 129.3 | 98.10 |
| 131.7 | 97.93 |
| 146.0 | 97.33 |
| 148.9 | 97.16 |
| 169.7 | 96.33 |
| 204.8 | 95.03 |
| 247.6 | 93.67 |
| 260.6 | 93.20 |
| 264.2 | 93.14 |
| 283.2 | 92.49 |
| 286.8 | 92.43 |
| 296.3 | 92.07 |
| 299.9 | 92.01 |
| 328.4 | 91.13 |
| 351.0 | 90.54 |
| 363.4 | 90.12 |
| 402.1 | 89.06 |
| 411.6 | 88.70 |
| 424.6 | 88.35 |
| 434.1 | 88.00 |
| 437.7 | 87.94 |
| 473.4 | 86.75 |
| 518.5 | 85.51 |
| 528.0 | 85.34 |
| 540.5 | 84.98 |
| 575.5 | 84.33 |
| 582.1 | 84.27 |
| 601.1 | 83.92 |
| 604.7 | 83.92 |
| 623.7 | 83.56 |
| 626.6 | 83.56 |
| 633.2 | 83.39 |
| 636.7 | 83.39 |
| 681.3 | 82.32 |
| 703.3 | 81.67 |
| 713.4 | 81.43 |
| 749.0 | 80.31 |
| 781.7 | 79.07 |
| 797.8 | 78.30 |
| 816.2 | 77.18 |
| 831.6 | 76.06 |
| 864.9 | 73.40 |
| 924.9 | 68.08 |
| 961.7 | 64.47 |
| 989.1 | 61.52 |
| 995.6 | 60.69 |
| 1002.7 | 59.98 |
| 1005.7 | 59.57 |
| 1028.3 | 56.96 |
| 1045.5 | 54.84 |
| 1052.6 | 53.83 |
| 1058.0 | 53.24 |
| 1062.2 | 52.59 |
| 1071.7 | 51.41 |
| 1077.6 | 50.52 |
| 1097.2 | 47.92 |

File: src/aerokit/materials/data/curves/fig-2-6-9-2-6a.md
# Digitized curves: Figure 2.6.9.2.6(a)

Generated by `scripts/materials/digitize_figures.py` from the vector paths of MIL-HDBK-5J (references/materials/mil-hdbk-5j/MIL-HDBK-5J.pdf); do not edit.
Typical curves read from a handbook figure: not design allowables.

## Figure

- figure: 2.6.9.2.6(a)
- caption: Figure 2.6.9.2.6(a). Typical tensile stress-strain curves at room temperature for various heat treated conditions of 17-4PH stainless steel bar.
- pdf_page: 262
- printed_page: 2-208
- materials: ss-17-4ph-h900, ss-17-4ph-h1025, ss-17-4ph-h1150
- page_png: ../figures/mil-hdbk-5j-p0262.png
- kind: stress-strain
- status: digitized
- method: PyMuPDF get_drawings() vector paths + get_text('dict') tick labels; least-squares pixel-to-data map per axis; see the generator docstring
- frame_pt: 128.16, 78.54, 502.56, 321.36
- annotations: Ramberg-Osgood | n (H900) = 11 | n (H1025) = 24 | n (H1150) = 13 | TYPICAL | Thickness: 1.000 - 4.500 in.

## Axes

| axis | side | title | unit | scale | ticks | snapped | a | b | rms residual (% span) | max residual (% span) | tick values |
|:---|:---|:---|:---|:---|---:|---:|---:|---:|---:|---:|:---|
| x1 | bottom | Strain, 0.001 in./in. | 0.001 in./in. | linear | 7 | 7 | 0.032052381 | -4.1074894 | 0.0071 | 0.0120 | 0; 2; 4; 6; 8; 10; 12 |
| y1 | left | Stress, ksi | ksi | linear | 6 | 6 | -0.82377166 | 264.71314 | 0.0076 | 0.0106 | 0; 40; 80; 120; 160; 200 |

## Skipped elements

- 1 x filled shape (dash fragment, arrowhead, marker or rule) - never read as a curve
- 310 x horizontal/vertical stroke (frame, grid line, tick mark, reference line or underline)

## Curve: H900

- label_source: adjacent text
- kind: stress-strain
- x_axis: x1
- y_axis: y1
- x_title: Strain, 0.001 in./in.
- y_title: Stress, ksi
- function_of_x: yes
- function_of_y: no
- source_vertices: 47
- points: 47
- resampling_max_error_pt: 0.000
- notes: none

| x (0.001 in./in.) | y (ksi) |
|---:|---:|
| 0.027 | 0.43 |
| 1.014 | 27.37 |
| 2.000 | 55.20 |
| 3.027 | 83.22 |
| 3.410 | 94.14 |
| 3.612 | 99.63 |
| 3.806 | 105.41 |
| 4.014 | 110.65 |
| 4.222 | 116.43 |
| 4.424 | 121.92 |
| 4.610 | 127.46 |
| 4.820 | 133.09 |
| 5.014 | 138.23 |
| 5.208 | 143.77 |
| 5.418 | 148.76 |
| 5.612 | 152.61 |
| 5.814 | 156.27 |
| 6.020 | 159.83 |
| 6.222 | 162.99 |
| 6.408 | 166.01 |
| 6.427 | 166.01 |
| 6.610 | 168.58 |
| 6.810 | 170.95 |
| 7.010 | 173.03 |
| 7.212 | 175.00 |
| 7.412 | 176.93 |
| 7.606 | 178.41 |
| 7.801 | 180.54 |
| 8.001 | 182.02 |
| 8.226 | 183.31 |
| 8.412 | 184.59 |
| 8.622 | 185.93 |
| 8.814 | 187.16 |
| 9.008 | 188.10 |
| 9.222 | 189.34 |
| 9.424 | 190.33 |
| 9.618 | 191.46 |
| 9.816 | 192.30 |
| 10.030 | 193.24 |
| 10.201 | 194.23 |
| 10.401 | 194.82 |
| 10.618 | 195.81 |
| 10.820 | 196.60 |
| 11.010 | 197.10 |
| 11.208 | 197.89 |
| 11.410 | 198.53 |
| 11.630 | 199.92 |

## Curve: H1025

- label_source: text at curve end
- kind: stress-strain
- x_axis: x1
- y_axis: y1
- x_title: Strain, 0.001 in./in.
- y_title: Stress, ksi
- function_of_x: yes
- function_of_y: no
- source_vertices: 39
- points: 39
- resampling_max_error_pt: 0.000
- notes: none

| x (0.001 in./in.) | y (ksi) |
|---:|---:|
| 0.031 | 0.43 |
| 1.020 | 27.27 |
| 2.006 | 55.34 |
| 3.027 | 83.22 |
| 3.216 | 88.80 |
| 3.410 | 94.29 |
| 3.606 | 99.53 |
| 3.825 | 105.21 |
| 4.047 | 111.24 |
| 4.202 | 116.24 |
| 4.431 | 121.92 |
| 4.618 | 127.51 |
| 4.820 | 133.04 |
| 5.014 | 138.33 |
| 5.224 | 143.82 |
| 5.426 | 147.77 |
| 5.616 | 151.03 |
| 5.826 | 153.55 |
| 6.031 | 155.83 |
| 6.233 | 157.71 |
| 6.420 | 159.14 |
| 6.627 | 160.23 |
| 6.829 | 161.41 |
| 7.020 | 162.65 |
| 7.229 | 163.44 |
| 7.416 | 164.23 |
| 7.628 | 164.92 |
| 7.816 | 165.61 |
| 8.010 | 166.35 |
| 8.208 | 167.00 |
| 8.410 | 167.44 |
| 8.610 | 167.94 |
| 8.824 | 168.43 |
| 9.010 | 169.02 |
| 9.210 | 169.22 |
| 9.410 | 169.91 |
| 9.612 | 170.16 |
| 9.812 | 170.51 |
| 10.030 | 171.15 |

## Curve: H1150

- label_source: text at curve end
- kind: stress-strain
- x_axis: x1
- y_axis: y1
- x_title: Strain, 0.001 in./in.
- y_title: Stress, ksi
- function_of_x: yes
- function_of_y: no
- source_vertices: 32
- points: 32
- resampling_max_error_pt: 0.000
- notes: none

| x (0.001 in./in.) | y (ksi) |
|---:|---:|
| 0.052 | 0.58 |
| 1.020 | 27.27 |
| 2.006 | 55.00 |
| 3.020 | 83.22 |
| 3.416 | 94.04 |
| 3.612 | 99.14 |
| 3.812 | 103.63 |
| 4.025 | 106.70 |
| 4.220 | 109.61 |
| 4.422 | 112.23 |
| 4.627 | 113.72 |
| 4.829 | 115.64 |
| 5.016 | 116.93 |
| 5.224 | 118.51 |
| 5.426 | 119.94 |
| 5.616 | 121.13 |
| 5.810 | 122.37 |
| 6.006 | 123.30 |
| 6.212 | 124.29 |
| 6.414 | 125.38 |
| 6.606 | 126.02 |
| 6.820 | 126.96 |
| 7.020 | 127.65 |
| 7.212 | 128.25 |
| 7.414 | 128.94 |
| 7.608 | 129.58 |
| 7.808 | 130.42 |
| 8.022 | 130.97 |
| 8.228 | 131.51 |
| 8.422 | 131.95 |
| 8.610 | 132.25 |
| 8.768 | 132.55 |

File: src/aerokit/materials/data/curves/fig-2-6-9-2-6b.md
# Digitized curves: Figure 2.6.9.2.6(b)

Generated by `scripts/materials/digitize_figures.py` from the vector paths of MIL-HDBK-5J (references/materials/mil-hdbk-5j/MIL-HDBK-5J.pdf); do not edit.
Typical curves read from a handbook figure: not design allowables.

## Figure

- figure: 2.6.9.2.6(b)
- caption: Figure 2.6.9.2.6(b). Typical compressive stress-strain and compressive tangent- modulus curves at room temperature for various heat treated conditions of 17-4PH stainless steel bar.
- pdf_page: 262
- printed_page: 2-208
- materials: ss-17-4ph-h1025, ss-17-4ph-h1150
- page_png: ../figures/mil-hdbk-5j-p0262.png
- kind: stress-strain
- status: digitized
- method: PyMuPDF get_drawings() vector paths + get_text('dict') tick labels; least-squares pixel-to-data map per axis; see the generator docstring
- frame_pt: 159.06, 427.26, 458.58, 651.36
- annotations: Ramberg-Osgood | n (H1025) = 22 | n (H1150) = 13 | TYPICAL | Thickness: 1.000 - 4.500 in.

## Axes

| axis | side | title | unit | scale | ticks | snapped | a | b | rms residual (% span) | max residual (% span) | tick values |
|:---|:---|:---|:---|:---|---:|---:|---:|---:|---:|---:|:---|
| x1 | bottom | Strain, 0.001 in./in. | 0.001 in./in. | linear | 7 | 7 | 0.0400641 | -6.3712215 | 0.0099 | 0.0115 | 0; 2; 4; 6; 8; 10; 12 |
| x2 | bottom | Compressive Tangent Modulus, 10^3 ksi | 10^3 ksi | linear | 7 | 7 | 0.10016025 | -15.928054 | 0.0099 | 0.0115 | 0; 5; 10; 15; 20; 25; 30 |
| y1 | left | Stress, ksi | ksi | linear | 6 | 6 | -0.89245884 | 581.31197 | 0.0000 | 0.0000 | 0; 40; 80; 120; 160; 200 |

## Skipped elements

- 1 x filled shape (dash fragment, arrowhead, marker or rule) - never read as a curve
- 311 x horizontal/vertical stroke (frame, grid line, tick mark, reference line or underline)
- 1 x stroked fragment shorter than 6 pt

## Curve: H1025 (tangent modulus)

- label_source: adjacent text
- kind: tangent-modulus
- x_axis: x2
- y_axis: y1
- x_title: Compressive Tangent Modulus, 10^3 ksi
- y_title: Stress, ksi
- function_of_x: no
- function_of_y: no
- source_vertices: 979
- points: 979
- resampling_max_error_pt: 0.000
- notes: none

| x (10^3 ksi) | y (ksi) |
|---:|---:|
| 2.299 | 162.84 |
| 2.317 | 162.78 |
| 2.341 | 162.73 |
| 2.365 | 162.68 |
| 2.401 | 162.52 |
| 2.425 | 162.52 |
| 2.449 | 162.46 |
| 2.467 | 162.41 |
| 2.491 | 162.30 |
| 2.527 | 162.20 |
| 2.552 | 162.20 |
| 2.576 | 162.14 |
| 2.588 | 162.03 |
| 2.612 | 161.98 |
| 2.636 | 161.98 |
| 2.660 | 161.93 |
| 2.696 | 161.77 |
| 2.720 | 161.71 |
| 2.732 | 161.71 |
| 2.780 | 161.61 |
| 2.792 | 161.50 |
| 2.816 | 161.50 |
| 2.840 | 161.45 |
| 2.852 | 161.39 |
| 2.876 | 161.34 |
| 2.900 | 161.34 |
| 2.912 | 161.23 |
| 2.936 | 161.18 |
| 2.948 | 161.12 |
| 2.972 | 161.07 |
| 2.996 | 161.07 |
| 3.008 | 160.96 |
| 3.056 | 160.86 |
| 3.092 | 160.70 |
| 3.116 | 160.70 |
| 3.128 | 160.64 |
| 3.152 | 160.59 |
| 3.177 | 160.54 |
| 3.189 | 160.43 |
| 3.213 | 160.37 |
| 3.237 | 160.37 |
| 3.249 | 160.32 |
| 3.273 | 160.27 |
| 3.309 | 160.11 |
| 3.357 | 160.00 |
| 3.369 | 160.00 |
| 3.393 | 159.89 |
| 3.417 | 159.84 |
| 3.429 | 159.79 |
| 3.453 | 159.73 |
| 3.477 | 159.63 |
| 3.489 | 159.63 |
| 3.513 | 159.57 |
| 3.537 | 159.52 |
| 3.549 | 159.46 |
| 3.573 | 159.46 |
| 3.609 | 159.30 |
| 3.627 | 159.25 |
| 3.645 | 159.25 |
| 3.669 | 159.20 |
| 3.687 | 159.14 |
| 3.705 | 159.04 |
| 3.723 | 159.04 |
| 3.747 | 158.98 |
| 3.759 | 158.93 |
| 3.783 | 158.93 |
| 3.808 | 158.88 |
| 3.820 | 158.77 |
| 3.844 | 158.77 |
| 3.856 | 158.71 |
| 3.880 | 158.66 |
| 3.898 | 158.61 |
| 3.916 | 158.61 |
| 3.940 | 158.50 |
| 3.976 | 158.39 |
| 3.994 | 158.39 |
| 4.018 | 158.34 |
| 4.030 | 158.23 |
| 4.054 | 158.18 |
| 4.072 | 158.18 |
| 4.090 | 158.13 |
| 4.114 | 158.07 |
| 4.132 | 157.97 |
| 4.150 | 157.91 |
| 4.174 | 157.91 |
| 4.186 | 157.86 |
| 4.210 | 157.80 |
| 4.246 | 157.64 |
| 4.270 | 157.64 |
| 4.294 | 157.59 |
| 4.330 | 157.43 |
| 4.354 | 157.38 |
| 4.372 | 157.38 |
| 4.390 | 157.32 |
| 4.414 | 157.27 |
| 4.433 | 157.16 |
| 4.451 | 157.16 |
| 4.475 | 157.11 |
| 4.493 | 157.05 |
| 4.517 | 157.00 |
| 4.535 | 157.00 |
| 4.553 | 156.89 |
| 4.577 | 156.89 |
| 4.595 | 156.84 |
| 4.613 | 156.79 |
| 4.637 | 156.79 |
| 4.661 | 156.73 |
| 4.673 | 156.73 |
| 4.697 | 156.63 |
| 4.721 | 156.63 |
| 4.745 | 156.57 |
| 4.757 | 156.52 |
| 4.781 | 156.52 |
| 4.805 | 156.47 |
| 4.823 | 156.47 |
| 4.841 | 156.36 |
| 4.865 | 156.36 |
| 4.883 | 156.31 |
| 4.907 | 156.31 |
| 4.931 | 156.25 |
| 4.943 | 156.25 |
| 4.967 | 156.20 |
| 4.991 | 156.20 |
| 5.009 | 156.14 |
| 5.052 | 156.14 |
| 5.070 | 156.04 |
| 5.094 | 156.04 |
| 5.118 | 155.98 |
| 5.142 | 155.98 |
| 5.154 | 155.93 |
| 5.178 | 155.93 |
| 5.202 | 155.88 |
| 5.220 | 155.88 |
| 5.238 | 155.77 |
| 5.262 | 155.77 |
| 5.280 | 155.72 |
| 5.304 | 155.72 |
| 5.328 | 155.66 |
| 5.340 | 155.66 |
| 5.364 | 155.61 |
| 5.388 | 155.61 |
| 5.412 | 155.50 |
| 5.424 | 155.50 |
| 5.448 | 155.45 |
| 5.472 | 155.45 |
| 5.484 | 155.39 |
| 5.508 | 155.39 |
| 5.532 | 155.34 |
| 5.568 | 155.34 |
| 5.592 | 155.23 |
| 5.604 | 155.23 |
| 5.628 | 155.18 |
| 5.652 | 155.18 |
| 5.664 | 155.13 |
| 5.689 | 155.13 |
| 5.701 | 155.07 |
| 5.725 | 155.07 |
| 5.743 | 154.97 |
| 5.761 | 154.97 |
| 5.779 | 154.91 |
| 5.821 | 154.91 |
| 5.839 | 154.86 |
| 5.863 | 154.86 |
| 5.875 | 154.81 |
| 5.899 | 154.81 |
| 5.911 | 154.70 |
| 5.935 | 154.70 |
| 5.947 | 154.65 |
| 5.971 | 154.65 |
| 5.995 | 154.59 |
| 6.007 | 154.59 |
| 6.031 | 154.54 |
| 6.049 | 154.43 |
| 6.067 | 154.43 |
| 6.091 | 154.38 |
| 6.109 | 154.38 |
| 6.127 | 154.32 |
| 6.151 | 154.32 |
| 6.169 | 154.27 |
| 6.187 | 154.27 |
| 6.211 | 154.16 |
| 6.229 | 154.11 |
| 6.247 | 154.11 |
| 6.271 | 154.06 |
| 6.296 | 154.06 |
| 6.308 | 154.00 |
| 6.332 | 154.00 |
| 6.356 | 153.90 |
| 6.368 | 153.90 |
| 6.416 | 153.79 |
| 6.428 | 153.79 |
| 6.452 | 153.73 |
| 6.476 | 153.73 |
| 6.500 | 153.63 |
| 6.512 | 153.63 |
| 6.536 | 153.57 |
| 6.578 | 153.57 |
| 6.602 | 153.52 |
| 6.626 | 153.52 |
| 6.650 | 153.47 |
| 6.662 | 153.47 |
| 6.686 | 153.36 |
| 6.728 | 153.36 |
| 6.752 | 153.31 |
| 6.788 | 153.31 |
| 6.812 | 153.25 |
| 6.848 | 153.25 |
| 6.866 | 153.20 |
| 6.902 | 153.20 |
| 6.927 | 153.09 |
| 6.957 | 153.09 |
| 6.969 | 153.04 |
| 6.999 | 153.04 |
| 7.017 | 152.99 |
| 7.053 | 152.99 |
| 7.065 | 152.93 |
| 7.095 | 152.93 |
| 7.107 | 152.88 |
| 7.137 | 152.88 |
| 7.149 | 152.77 |
| 7.179 | 152.77 |
| 7.197 | 152.72 |
| 7.209 | 152.72 |
| 7.227 | 152.66 |
| 7.269 | 152.66 |
| 7.293 | 152.61 |
| 7.317 | 152.61 |
| 7.347 | 152.50 |
| 7.365 | 152.45 |
| 7.395 | 152.45 |
| 7.425 | 152.40 |
| 7.467 | 152.40 |
| 7.503 | 152.34 |
| 7.546 | 152.24 |
| 7.594 | 152.18 |
| 7.636 | 152.18 |
| 7.744 | 152.07 |
| 7.798 | 151.97 |
| 7.852 | 151.91 |
| 7.972 | 151.81 |
| 8.032 | 151.70 |
| 8.152 | 151.59 |
| 8.225 | 151.54 |
| 8.291 | 151.43 |
| 8.351 | 151.38 |
| 8.483 | 151.27 |
| 8.555 | 151.16 |
| 8.753 | 151.00 |
| 8.820 | 150.90 |
| 8.892 | 150.84 |
| 8.952 | 150.79 |
| 9.018 | 150.74 |
| 9.084 | 150.63 |
| 9.144 | 150.58 |
| 9.210 | 150.52 |
| 9.270 | 150.47 |
| 9.330 | 150.36 |
| 9.402 | 150.31 |
| 9.523 | 150.20 |
| 9.583 | 150.09 |
| 9.643 | 150.09 |
| 9.697 | 150.04 |
| 9.817 | 149.93 |
| 9.871 | 149.83 |
| 9.991 | 149.72 |
| 10.046 | 149.67 |
| 10.106 | 149.67 |
| 10.166 | 149.56 |
| 10.220 | 149.50 |
| 10.280 | 149.45 |
| 10.328 | 149.40 |
| 10.388 | 149.34 |
| 10.448 | 149.24 |
| 10.502 | 149.18 |
| 10.562 | 149.18 |
| 10.622 | 149.13 |
| 10.683 | 149.08 |
| 10.743 | 148.97 |
| 10.863 | 148.86 |
| 10.923 | 148.81 |
| 10.983 | 148.70 |
| 11.103 | 148.59 |
| 11.163 | 148.59 |
| 11.223 | 148.54 |
| 11.283 | 148.43 |
| 11.464 | 148.27 |
| 11.524 | 148.17 |
| 11.704 | 148.01 |
| 11.764 | 148.01 |
| 11.824 | 147.90 |
| 12.005 | 147.74 |
| 12.065 | 147.63 |
| 12.125 | 147.58 |
| 12.191 | 147.52 |
| 12.251 | 147.47 |
| 12.311 | 147.47 |
| 12.371 | 147.36 |
| 12.431 | 147.31 |
| 12.497 | 147.26 |
| 12.558 | 147.20 |
| 12.618 | 147.10 |
| 12.738 | 146.99 |
| 12.798 | 146.99 |
| 12.858 | 146.93 |
| 12.924 | 146.83 |
| 13.104 | 146.67 |
| 13.164 | 146.56 |
| 13.345 | 146.40 |
| 13.405 | 146.29 |
| 13.465 | 146.24 |
| 13.525 | 146.18 |
| 13.579 | 146.18 |
| 13.639 | 146.13 |
| 13.699 | 146.08 |
| 13.747 | 145.97 |
| 13.808 | 145.92 |
| 13.862 | 145.86 |
| 13.922 | 145.81 |
| 13.982 | 145.70 |
| 14.036 | 145.65 |
| 14.096 | 145.60 |
| 14.150 | 145.54 |
| 14.210 | 145.38 |
| 14.270 | 145.33 |
| 14.318 | 145.27 |
| 14.378 | 145.17 |
| 14.439 | 145.11 |
| 14.493 | 145.06 |
| 14.553 | 145.01 |
| 14.613 | 144.90 |
| 14.673 | 144.85 |
| 14.733 | 144.79 |
| 14.793 | 144.74 |
| 14.853 | 144.63 |
| 14.913 | 144.58 |
| 14.973 | 144.52 |
| 15.033 | 144.47 |
| 15.100 | 144.36 |
| 15.220 | 144.26 |
| 15.286 | 144.20 |
| 15.346 | 144.10 |
| 15.406 | 144.04 |
| 15.472 | 143.99 |
| 15.532 | 143.94 |
| 15.604 | 143.83 |
| 15.664 | 143.78 |
| 15.731 | 143.72 |
| 15.791 | 143.72 |
| 15.851 | 143.67 |
| 15.917 | 143.56 |
| 16.037 | 143.45 |
| 16.097 | 143.40 |
| 16.163 | 143.29 |
| 16.223 | 143.24 |
| 16.277 | 143.24 |
| 16.338 | 143.19 |
| 16.398 | 143.13 |
| 16.452 | 143.03 |
| 16.512 | 142.97 |
| 16.560 | 142.97 |
| 16.614 | 142.92 |
| 16.662 | 142.86 |
| 16.710 | 142.86 |
| 16.758 | 142.81 |
| 16.800 | 142.70 |
| 16.848 | 142.70 |
| 16.890 | 142.65 |
| 16.939 | 142.65 |
| 16.981 | 142.60 |
| 17.029 | 142.54 |
| 17.065 | 142.54 |
| 17.101 | 142.44 |
| 17.143 | 142.44 |
| 17.185 | 142.38 |
| 17.221 | 142.38 |
| 17.251 | 142.33 |
| 17.287 | 142.33 |
| 17.329 | 142.28 |
| 17.389 | 142.28 |
| 17.425 | 142.17 |
| 17.455 | 142.17 |
| 17.485 | 142.12 |
| 17.539 | 142.12 |
| 17.558 | 142.06 |
| 17.636 | 142.06 |
| 17.660 | 142.01 |
| 17.738 | 142.01 |
| 17.756 | 141.90 |
| 17.828 | 141.90 |
| 17.846 | 141.85 |
| 17.906 | 141.85 |
| 17.918 | 141.79 |
| 17.972 | 141.79 |
| 17.996 | 141.74 |
| 18.026 | 141.74 |
| 18.050 | 141.63 |
| 18.086 | 141.63 |
| 18.098 | 141.58 |
| 18.134 | 141.58 |
| 18.158 | 141.53 |
| 18.177 | 141.53 |
| 18.195 | 141.47 |
| 18.219 | 141.47 |
| 18.237 | 141.37 |
| 18.279 | 141.37 |
| 18.297 | 141.31 |
| 18.315 | 141.31 |
| 18.339 | 141.26 |
| 18.363 | 141.26 |
| 18.387 | 141.20 |
| 18.399 | 141.20 |
| 18.423 | 141.10 |
| 18.447 | 141.10 |
| 18.465 | 141.04 |
| 18.489 | 141.04 |
| 18.513 | 140.99 |
| 18.549 | 140.99 |
| 18.573 | 140.94 |
| 18.597 | 140.94 |
| 18.615 | 140.83 |
| 18.657 | 140.83 |
| 18.675 | 140.78 |
| 18.699 | 140.78 |
| 18.723 | 140.72 |
| 18.759 | 140.72 |
| 18.783 | 140.67 |
| 18.826 | 140.67 |
| 18.844 | 140.56 |
| 18.886 | 140.56 |
| 18.910 | 140.51 |
| 18.946 | 140.51 |
| 18.970 | 140.46 |
| 19.006 | 140.46 |
| 19.030 | 140.40 |
| 19.090 | 140.40 |
| 19.102 | 140.29 |
| 19.162 | 140.29 |
| 19.186 | 140.24 |
| 19.264 | 140.24 |
| 19.276 | 140.19 |
| 19.336 | 140.19 |
| 19.360 | 140.13 |
| 19.414 | 140.13 |
| 19.433 | 140.03 |
| 19.493 | 140.03 |
| 19.517 | 139.97 |
| 19.595 | 139.97 |
| 19.613 | 139.92 |
| 19.655 | 139.92 |
| 19.673 | 139.87 |
| 19.745 | 139.87 |
| 19.757 | 139.76 |
| 19.805 | 139.76 |
| 19.823 | 139.71 |
| 19.865 | 139.71 |
| 19.883 | 139.65 |
| 19.931 | 139.65 |
| 19.943 | 139.60 |
| 19.991 | 139.60 |
| 20.009 | 139.54 |
| 20.052 | 139.54 |
| 20.070 | 139.44 |
| 20.094 | 139.44 |
| 20.112 | 139.38 |
| 20.154 | 139.38 |
| 20.178 | 139.33 |
| 20.190 | 139.33 |
| 20.214 | 139.28 |
| 20.238 | 139.28 |
| 20.250 | 139.17 |
| 20.298 | 139.17 |
| 20.310 | 139.12 |
| 20.358 | 139.12 |
| 20.370 | 139.06 |
| 20.418 | 139.06 |
| 20.430 | 139.01 |
| 20.472 | 139.01 |
| 20.490 | 138.90 |
| 20.604 | 138.90 |
| 20.628 | 138.85 |
| 20.875 | 138.85 |
| 20.899 | 138.80 |
| 20.971 | 138.80 |
| 20.995 | 138.74 |
| 21.031 | 138.74 |
| 21.055 | 138.63 |
| 21.079 | 138.63 |
| 21.091 | 138.58 |
| 21.115 | 138.58 |
| 21.139 | 138.53 |
| 21.157 | 138.53 |
| 21.175 | 138.47 |
| 21.199 | 138.37 |
| 21.217 | 138.37 |
| 21.241 | 138.31 |
| 21.259 | 138.31 |
| 21.277 | 138.26 |
| 21.302 | 138.21 |
| 21.326 | 138.21 |
| 21.350 | 138.10 |
| 21.362 | 138.10 |
| 21.410 | 137.99 |
| 21.428 | 137.99 |
| 21.446 | 137.94 |
| 21.470 | 137.94 |
| 21.488 | 137.83 |
| 21.512 | 137.83 |
| 21.536 | 137.78 |
| 21.596 | 137.78 |
| 21.608 | 137.72 |
| 21.752 | 137.72 |
| 21.776 | 137.67 |
| 22.017 | 137.67 |
| 22.029 | 137.56 |
| 22.113 | 137.56 |
| 22.137 | 137.51 |
| 22.197 | 137.51 |
| 22.209 | 137.46 |
| 22.233 | 137.46 |
| 22.257 | 137.40 |
| 22.293 | 137.40 |
| 22.317 | 137.30 |
| 22.353 | 137.30 |
| 22.377 | 137.24 |
| 22.389 | 137.24 |
| 22.413 | 137.19 |
| 22.437 | 137.19 |
| 22.449 | 137.14 |
| 22.473 | 137.14 |
| 22.497 | 137.03 |
| 22.509 | 137.03 |
| 22.533 | 136.97 |
| 22.576 | 136.97 |
| 22.594 | 136.92 |
| 22.618 | 136.92 |
| 22.636 | 136.87 |
| 22.654 | 136.87 |
| 22.678 | 136.76 |
| 22.690 | 136.76 |
| 22.714 | 136.71 |
| 22.738 | 136.71 |
| 22.750 | 136.65 |
| 22.774 | 136.65 |
| 22.798 | 136.60 |
| 22.810 | 136.60 |
| 22.834 | 136.49 |
| 22.870 | 136.49 |
| 22.894 | 136.44 |
| 22.912 | 136.44 |
| 22.930 | 136.39 |
| 22.990 | 136.39 |
| 23.014 | 136.33 |
| 23.074 | 136.33 |
| 23.092 | 136.22 |
| 23.315 | 136.22 |
| 23.333 | 136.17 |
| 23.477 | 136.17 |
| 23.495 | 136.12 |
| 23.555 | 136.12 |
| 23.573 | 136.06 |
| 23.615 | 136.06 |
| 23.633 | 136.01 |
| 23.651 | 136.01 |
| 23.675 | 135.90 |
| 23.693 | 135.90 |
| 23.711 | 135.85 |
| 23.735 | 135.85 |
| 23.747 | 135.80 |
| 23.771 | 135.80 |
| 23.789 | 135.74 |
| 23.808 | 135.74 |
| 23.832 | 135.64 |
| 23.844 | 135.64 |
| 23.868 | 135.58 |
| 23.880 | 135.58 |
| 23.904 | 135.53 |
| 23.928 | 135.53 |
| 23.964 | 135.37 |
| 23.982 | 135.37 |
| 24.000 | 135.31 |
| 24.042 | 135.31 |
| 24.054 | 135.26 |
| 24.078 | 135.26 |
| 24.090 | 135.21 |
| 24.132 | 135.21 |
| 24.144 | 135.10 |
| 24.168 | 135.10 |
| 24.180 | 135.05 |
| 24.222 | 135.05 |
| 24.240 | 134.99 |
| 24.282 | 134.99 |
| 24.294 | 134.94 |
| 24.342 | 134.94 |
| 24.354 | 134.83 |
| 24.402 | 134.83 |
| 24.414 | 134.78 |
| 24.463 | 134.78 |
| 24.481 | 134.73 |
| 24.523 | 134.73 |
| 24.541 | 134.67 |
| 24.565 | 134.67 |
| 24.595 | 134.56 |
| 24.619 | 134.56 |
| 24.643 | 134.51 |
| 24.661 | 134.51 |
| 24.685 | 134.46 |
| 24.709 | 134.46 |
| 24.727 | 134.40 |
| 24.751 | 134.40 |
| 24.781 | 134.30 |
| 24.805 | 134.30 |
| 24.829 | 134.24 |
| 24.847 | 134.24 |
| 24.871 | 134.19 |
| 24.895 | 134.19 |
| 24.919 | 134.14 |
| 24.937 | 134.14 |
| 24.961 | 134.03 |
| 24.985 | 134.03 |
| 25.009 | 133.98 |
| 25.027 | 133.98 |
| 25.052 | 133.92 |
| 25.100 | 133.92 |
| 25.112 | 133.87 |
| 25.136 | 133.87 |
| 25.148 | 133.76 |
| 25.172 | 133.76 |
| 25.190 | 133.71 |
| 25.208 | 133.71 |
| 25.226 | 133.65 |
| 25.250 | 133.65 |
| 25.262 | 133.60 |
| 25.280 | 133.60 |
| 25.298 | 133.49 |
| 25.328 | 133.49 |
| 25.352 | 133.44 |
| 25.370 | 133.44 |
| 25.382 | 133.39 |
| 25.400 | 133.39 |
| 25.418 | 133.33 |
| 25.436 | 133.33 |
| 25.448 | 133.23 |
| 25.472 | 133.23 |
| 25.490 | 133.17 |
| 25.502 | 133.17 |
| 25.526 | 133.12 |
| 25.538 | 133.07 |
| 25.562 | 133.07 |
| 25.580 | 132.96 |
| 25.598 | 132.96 |
| 25.634 | 132.85 |
| 25.658 | 132.85 |
| 25.677 | 132.80 |
| 25.695 | 132.80 |
| 25.719 | 132.74 |
| 25.737 | 132.64 |
| 25.755 | 132.64 |
| 25.779 | 132.58 |
| 25.797 | 132.53 |
| 25.815 | 132.53 |
| 25.839 | 132.48 |
| 25.857 | 132.48 |
| 25.875 | 132.37 |
| 25.899 | 132.32 |
| 25.923 | 132.32 |
| 25.935 | 132.26 |
| 25.959 | 132.26 |
| 25.983 | 132.21 |
| 26.007 | 132.21 |
| 26.025 | 132.10 |
| 26.043 | 132.05 |
| 26.067 | 132.05 |
| 26.085 | 131.99 |
| 26.127 | 131.99 |
| 26.145 | 131.94 |
| 26.169 | 131.94 |
| 26.187 | 131.83 |
| 26.205 | 131.83 |
| 26.229 | 131.78 |
| 26.247 | 131.78 |
| 26.265 | 131.73 |
| 26.289 | 131.73 |
| 26.308 | 131.67 |
| 26.350 | 131.67 |
| 26.368 | 131.57 |
| 26.386 | 131.57 |
| 26.410 | 131.51 |
| 26.428 | 131.51 |
| 26.446 | 131.46 |
| 26.464 | 131.46 |
| 26.488 | 131.41 |
| 26.506 | 131.41 |
| 26.524 | 131.30 |
| 26.548 | 131.24 |
| 26.560 | 131.24 |
| 26.584 | 131.19 |
| 26.596 | 131.14 |
| 26.620 | 131.14 |
| 26.632 | 131.03 |
| 26.656 | 130.98 |
| 26.674 | 130.98 |
| 26.692 | 130.92 |
| 26.710 | 130.87 |
| 26.722 | 130.76 |
| 26.746 | 130.76 |
| 26.800 | 130.60 |
| 26.824 | 130.60 |
| 26.842 | 130.50 |
| 26.860 | 130.44 |
| 26.884 | 130.39 |
| 26.896 | 130.39 |
| 26.920 | 130.33 |
| 26.933 | 130.23 |
| 26.957 | 130.17 |
| 26.981 | 130.17 |
| 27.005 | 130.12 |
| 27.017 | 130.07 |
| 27.041 | 130.07 |
| 27.065 | 129.96 |
| 27.083 | 129.91 |
| 27.107 | 129.85 |
| 27.131 | 129.85 |
| 27.155 | 129.80 |
| 27.167 | 129.69 |
| 27.191 | 129.69 |
| 27.215 | 129.64 |
| 27.233 | 129.59 |
| 27.257 | 129.59 |
| 27.281 | 129.53 |
| 27.305 | 129.48 |
| 27.323 | 129.37 |
| 27.347 | 129.37 |
| 27.395 | 129.26 |
| 27.413 | 129.26 |
| 27.437 | 129.21 |
| 27.461 | 129.10 |
| 27.485 | 129.05 |
| 27.503 | 129.05 |
| 27.527 | 129.00 |
| 27.552 | 128.94 |
| 27.570 | 128.84 |
| 27.588 | 128.78 |
| 27.612 | 128.78 |
| 27.648 | 128.67 |
| 27.672 | 128.57 |
| 27.708 | 128.46 |
| 27.732 | 128.41 |
| 27.744 | 128.30 |
| 27.768 | 128.25 |
| 27.792 | 128.19 |
| 27.804 | 128.14 |
| 27.828 | 128.03 |
| 27.840 | 127.98 |
| 27.888 | 127.87 |
| 27.900 | 127.76 |
| 27.948 | 127.66 |
| 27.984 | 127.50 |
| 28.032 | 127.39 |
| 28.050 | 127.34 |
| 28.068 | 127.23 |
| 28.092 | 127.18 |
| 28.110 | 127.12 |
| 28.134 | 126.96 |
| 28.183 | 126.85 |
| 28.201 | 126.80 |
| 28.225 | 126.69 |
| 28.249 | 126.64 |
| 28.273 | 126.53 |
| 28.291 | 126.43 |
| 28.309 | 126.37 |
| 28.333 | 126.32 |
| 28.351 | 126.27 |
| 28.375 | 126.21 |
| 28.393 | 126.10 |
| 28.411 | 126.05 |
| 28.435 | 126.00 |
| 28.447 | 125.94 |
| 28.465 | 125.84 |
| 28.489 | 125.78 |
| 28.501 | 125.73 |
| 28.519 | 125.68 |
| 28.531 | 125.57 |
| 28.549 | 125.52 |
| 28.561 | 125.46 |
| 28.567 | 125.41 |
| 28.585 | 125.41 |
| 28.591 | 125.30 |
| 28.597 | 125.25 |
| 28.609 | 125.25 |
| 28.621 | 125.14 |
| 28.627 | 125.14 |
| 28.639 | 125.03 |
| 28.645 | 125.03 |
| 28.657 | 124.93 |
| 28.669 | 124.93 |
| 28.675 | 124.87 |
| 28.681 | 124.87 |
| 28.687 | 124.77 |
| 28.687 | 124.71 |
| 28.699 | 124.71 |
| 28.711 | 124.61 |
| 28.717 | 124.61 |
| 28.729 | 124.50 |
| 28.741 | 124.44 |
| 28.747 | 124.39 |
| 28.759 | 124.39 |
| 28.771 | 124.34 |
| 28.777 | 124.23 |
| 28.795 | 124.18 |
| 28.802 | 124.12 |
| 28.820 | 124.07 |
| 28.838 | 123.91 |
| 28.856 | 123.86 |
| 28.868 | 123.69 |
| 28.886 | 123.64 |
| 28.898 | 123.59 |
| 28.916 | 123.53 |
| 28.922 | 123.43 |
| 28.940 | 123.37 |
| 28.952 | 123.32 |
| 28.970 | 123.27 |
| 28.982 | 123.16 |
| 29.000 | 123.11 |
| 29.012 | 123.05 |
| 29.018 | 123.00 |
| 29.036 | 122.89 |
| 29.048 | 122.84 |
| 29.066 | 122.78 |
| 29.072 | 122.73 |
| 29.090 | 122.68 |
| 29.096 | 122.57 |
| 29.102 | 122.57 |
| 29.108 | 122.52 |
| 29.126 | 122.46 |
| 29.132 | 122.46 |
| 29.138 | 122.41 |
| 29.150 | 122.41 |
| 29.156 | 122.30 |
| 29.162 | 122.25 |
| 29.168 | 122.25 |
| 29.180 | 122.20 |
| 29.186 | 122.20 |
| 29.192 | 122.14 |
| 29.192 | 122.03 |
| 29.198 | 122.03 |
| 29.210 | 121.98 |
| 29.216 | 121.98 |
| 29.222 | 121.93 |
| 29.222 | 121.87 |
| 29.228 | 121.87 |
| 29.240 | 121.77 |
| 29.240 | 121.71 |
| 29.252 | 121.61 |
| 29.252 | 121.50 |
| 29.258 | 121.45 |
| 29.258 | 121.39 |
| 29.270 | 121.34 |
| 29.270 | 121.23 |
| 29.282 | 121.12 |
| 29.282 | 121.07 |
| 29.288 | 120.91 |
| 29.288 | 120.86 |
| 29.300 | 120.80 |
| 29.306 | 120.70 |
| 29.306 | 120.64 |
| 29.312 | 120.54 |
| 29.312 | 120.43 |
| 29.318 | 120.37 |
| 29.330 | 120.32 |
| 29.336 | 120.27 |
| 29.336 | 120.11 |
| 29.342 | 120.05 |
| 29.360 | 119.89 |
| 29.360 | 119.84 |
| 29.372 | 119.73 |
| 29.378 | 119.63 |
| 29.384 | 119.57 |
| 29.396 | 119.52 |
| 29.402 | 119.52 |
| 29.408 | 119.46 |
| 29.427 | 119.30 |
| 29.433 | 119.30 |
| 29.457 | 119.20 |
| 29.463 | 119.14 |
| 29.469 | 119.14 |
| 29.475 | 119.04 |
| 29.487 | 118.98 |
| 29.493 | 118.98 |
| 29.499 | 118.93 |
| 29.517 | 118.88 |
| 29.523 | 118.77 |
| 29.529 | 118.71 |
| 29.535 | 118.66 |
| 29.547 | 118.61 |
| 29.553 | 118.50 |
| 29.559 | 118.45 |
| 29.565 | 118.39 |
| 29.577 | 118.34 |
| 29.583 | 118.23 |
| 29.583 | 118.13 |
| 29.589 | 118.07 |
| 29.595 | 117.91 |
| 29.607 | 117.80 |
| 29.607 | 117.70 |
| 29.613 | 117.59 |
| 29.619 | 117.43 |
| 29.619 | 117.32 |
| 29.625 | 117.16 |
| 29.625 | 117.05 |
| 29.637 | 116.89 |
| 29.643 | 116.79 |
| 29.643 | 116.63 |
| 29.649 | 116.52 |
| 29.655 | 116.36 |
| 29.655 | 116.25 |
| 29.667 | 116.14 |
| 29.667 | 115.98 |
| 29.673 | 115.88 |
| 29.679 | 115.72 |
| 29.679 | 115.61 |
| 29.685 | 115.39 |
| 29.697 | 115.23 |
| 29.703 | 115.13 |
| 29.703 | 114.97 |
| 29.709 | 114.86 |
| 29.715 | 114.65 |
| 29.727 | 114.54 |
| 29.733 | 114.38 |
| 29.739 | 114.27 |
| 29.745 | 114.11 |
| 29.745 | 113.90 |
| 29.757 | 113.79 |
| 29.763 | 113.63 |
| 29.769 | 113.52 |
| 29.775 | 113.31 |
| 29.787 | 113.20 |
| 29.793 | 113.04 |
| 29.799 | 112.93 |
| 29.805 | 112.77 |
| 29.817 | 112.61 |
| 29.823 | 112.45 |
| 29.829 | 112.34 |
| 29.835 | 112.18 |
| 29.853 | 111.86 |
| 29.859 | 111.70 |
| 29.865 | 111.59 |
| 29.877 | 111.43 |
| 29.883 | 111.27 |
| 29.883 | 111.11 |
| 29.889 | 111.00 |
| 29.895 | 110.79 |
| 29.907 | 110.63 |
| 29.907 | 110.52 |
| 29.913 | 110.31 |
| 29.919 | 110.20 |
| 29.919 | 109.99 |
| 29.925 | 109.83 |
| 29.925 | 109.72 |
| 29.943 | 109.40 |
| 29.943 | 109.24 |
| 29.949 | 109.08 |
| 29.949 | 108.70 |
| 29.955 | 108.59 |
| 29.955 | 108.38 |
| 29.967 | 108.27 |
| 29.967 | 107.90 |
| 29.973 | 107.79 |
| 29.973 | 106.99 |
| 29.979 | 106.77 |
| 29.979 | 103.78 |
| 29.973 | 103.67 |
| 29.973 | 56.97 |
| 29.979 | 56.17 |
| 29.979 | 51.41 |
| 29.985 | 50.60 |
| 29.985 | 46.59 |
| 29.997 | 45.78 |
| 29.997 | 40.16 |
| 30.003 | 20.19 |

## Curve: H1150 (tangent modulus)

- label_source: adjacent text
- kind: tangent-modulus
- x_axis: x2
- y_axis: y1
- x_title: Compressive Tangent Modulus, 10^3 ksi
- y_title: Stress, ksi
- function_of_x: no
- function_of_y: no
- source_vertices: 1257
- points: 1257
- resampling_max_error_pt: 0.000
- notes: none

| x (10^3 ksi) | y (ksi) |
|---:|---:|
| 2.041 | 127.71 |
| 2.089 | 127.60 |
| 2.113 | 127.44 |
| 2.125 | 127.39 |
| 2.149 | 127.34 |
| 2.173 | 127.23 |
| 2.191 | 127.18 |
| 2.215 | 127.07 |
| 2.227 | 126.96 |
| 2.251 | 126.91 |
| 2.299 | 126.80 |
| 2.311 | 126.64 |
| 2.359 | 126.53 |
| 2.377 | 126.43 |
| 2.395 | 126.37 |
| 2.419 | 126.27 |
| 2.437 | 126.21 |
| 2.461 | 126.10 |
| 2.497 | 126.00 |
| 2.521 | 125.84 |
| 2.576 | 125.68 |
| 2.600 | 125.57 |
| 2.612 | 125.46 |
| 2.636 | 125.41 |
| 2.648 | 125.30 |
| 2.672 | 125.25 |
| 2.690 | 125.19 |
| 2.708 | 125.03 |
| 2.726 | 124.98 |
| 2.750 | 124.93 |
| 2.786 | 124.77 |
| 2.798 | 124.66 |
| 2.822 | 124.61 |
| 2.840 | 124.50 |
| 2.876 | 124.39 |
| 2.888 | 124.23 |
| 2.912 | 124.18 |
| 2.930 | 124.12 |
| 2.948 | 124.07 |
| 2.972 | 123.96 |
| 2.990 | 123.86 |
| 3.008 | 123.80 |
| 3.026 | 123.69 |
| 3.050 | 123.64 |
| 3.062 | 123.59 |
| 3.086 | 123.53 |
| 3.110 | 123.37 |
| 3.122 | 123.32 |
| 3.146 | 123.27 |
| 3.164 | 123.16 |
| 3.189 | 123.11 |
| 3.225 | 123.00 |
| 3.249 | 122.84 |
| 3.273 | 122.78 |
| 3.285 | 122.73 |
| 3.309 | 122.68 |
| 3.333 | 122.57 |
| 3.357 | 122.52 |
| 3.375 | 122.46 |
| 3.393 | 122.30 |
| 3.417 | 122.25 |
| 3.435 | 122.20 |
| 3.459 | 122.14 |
| 3.477 | 122.03 |
| 3.495 | 121.98 |
| 3.519 | 121.93 |
| 3.543 | 121.77 |
| 3.567 | 121.71 |
| 3.579 | 121.66 |
| 3.603 | 121.61 |
| 3.627 | 121.50 |
| 3.645 | 121.45 |
| 3.663 | 121.39 |
| 3.687 | 121.34 |
| 3.705 | 121.18 |
| 3.723 | 121.12 |
| 3.747 | 121.07 |
| 3.765 | 120.96 |
| 3.783 | 120.91 |
| 3.808 | 120.86 |
| 3.826 | 120.80 |
| 3.844 | 120.70 |
| 3.868 | 120.64 |
| 3.886 | 120.59 |
| 3.904 | 120.54 |
| 3.928 | 120.43 |
| 3.940 | 120.32 |
| 3.964 | 120.27 |
| 4.000 | 120.11 |
| 4.024 | 120.05 |
| 4.048 | 120.00 |
| 4.060 | 120.00 |
| 4.096 | 119.84 |
| 4.120 | 119.79 |
| 4.156 | 119.63 |
| 4.180 | 119.57 |
| 4.192 | 119.57 |
| 4.216 | 119.52 |
| 4.252 | 119.41 |
| 4.270 | 119.30 |
| 4.294 | 119.25 |
| 4.306 | 119.25 |
| 4.354 | 119.14 |
| 4.366 | 119.04 |
| 4.390 | 118.98 |
| 4.402 | 118.98 |
| 4.427 | 118.93 |
| 4.451 | 118.88 |
| 4.463 | 118.77 |
| 4.487 | 118.71 |
| 4.511 | 118.66 |
| 4.523 | 118.61 |
| 4.547 | 118.61 |
| 4.583 | 118.45 |
| 4.631 | 118.34 |
| 4.643 | 118.23 |
| 4.715 | 118.07 |
| 4.727 | 117.97 |
| 4.751 | 117.91 |
| 4.775 | 117.91 |
| 4.811 | 117.80 |
| 4.835 | 117.70 |
| 4.853 | 117.64 |
| 4.877 | 117.59 |
| 4.901 | 117.54 |
| 4.913 | 117.43 |
| 4.937 | 117.38 |
| 4.961 | 117.32 |
| 4.985 | 117.32 |
| 5.021 | 117.16 |
| 5.039 | 117.11 |
| 5.064 | 117.05 |
| 5.082 | 117.00 |
| 5.100 | 117.00 |
| 5.124 | 116.89 |
| 5.142 | 116.84 |
| 5.160 | 116.84 |
| 5.184 | 116.79 |
| 5.202 | 116.73 |
| 5.220 | 116.73 |
| 5.244 | 116.63 |
| 5.262 | 116.57 |
| 5.280 | 116.57 |
| 5.304 | 116.52 |
| 5.322 | 116.47 |
| 5.340 | 116.47 |
| 5.364 | 116.36 |
| 5.382 | 116.31 |
| 5.400 | 116.31 |
| 5.424 | 116.25 |
| 5.442 | 116.25 |
| 5.460 | 116.20 |
| 5.484 | 116.14 |
| 5.502 | 116.14 |
| 5.520 | 116.04 |
| 5.544 | 115.98 |
| 5.562 | 115.98 |
| 5.580 | 115.93 |
| 5.604 | 115.93 |
| 5.622 | 115.88 |
| 5.640 | 115.77 |
| 5.664 | 115.77 |
| 5.701 | 115.66 |
| 5.725 | 115.66 |
| 5.743 | 115.61 |
| 5.761 | 115.50 |
| 5.785 | 115.50 |
| 5.803 | 115.45 |
| 5.821 | 115.45 |
| 5.845 | 115.39 |
| 5.863 | 115.34 |
| 5.881 | 115.23 |
| 5.905 | 115.23 |
| 5.941 | 115.13 |
| 5.965 | 115.13 |
| 6.001 | 114.97 |
| 6.025 | 114.97 |
| 6.049 | 114.91 |
| 6.061 | 114.86 |
| 6.085 | 114.86 |
| 6.109 | 114.81 |
| 6.121 | 114.70 |
| 6.145 | 114.70 |
| 6.169 | 114.65 |
| 6.181 | 114.59 |
| 6.205 | 114.54 |
| 6.229 | 114.54 |
| 6.241 | 114.43 |
| 6.265 | 114.38 |
| 6.289 | 114.38 |
| 6.302 | 114.32 |
| 6.326 | 114.27 |
| 6.350 | 114.27 |
| 6.362 | 114.16 |
| 6.386 | 114.11 |
| 6.410 | 114.11 |
| 6.422 | 114.06 |
| 6.446 | 114.06 |
| 6.470 | 114.00 |
| 6.482 | 113.90 |
| 6.506 | 113.90 |
| 6.530 | 113.84 |
| 6.542 | 113.79 |
| 6.566 | 113.79 |
| 6.578 | 113.73 |
| 6.602 | 113.73 |
| 6.626 | 113.63 |
| 6.638 | 113.63 |
| 6.662 | 113.57 |
| 6.680 | 113.57 |
| 6.698 | 113.52 |
| 6.722 | 113.52 |
| 6.740 | 113.47 |
| 6.758 | 113.47 |
| 6.782 | 113.36 |
| 6.800 | 113.36 |
| 6.818 | 113.31 |
| 6.860 | 113.31 |
| 6.878 | 113.25 |
| 6.902 | 113.25 |
| 6.914 | 113.20 |
| 6.939 | 113.20 |
| 6.963 | 113.09 |
| 6.975 | 113.09 |
| 6.999 | 113.04 |
| 7.023 | 113.04 |
| 7.047 | 112.99 |
| 7.089 | 112.99 |
| 7.107 | 112.93 |
| 7.125 | 112.93 |
| 7.149 | 112.88 |
| 7.173 | 112.88 |
| 7.197 | 112.77 |
| 7.215 | 112.77 |
| 7.239 | 112.72 |
| 7.263 | 112.72 |
| 7.287 | 112.66 |
| 7.305 | 112.66 |
| 7.329 | 112.61 |
| 7.353 | 112.61 |
| 7.365 | 112.50 |
| 7.389 | 112.50 |
| 7.413 | 112.45 |
| 7.437 | 112.45 |
| 7.455 | 112.40 |
| 7.479 | 112.40 |
| 7.497 | 112.34 |
| 7.515 | 112.34 |
| 7.539 | 112.24 |
| 7.576 | 112.24 |
| 7.594 | 112.18 |
| 7.618 | 112.18 |
| 7.630 | 112.13 |
| 7.654 | 112.13 |
| 7.666 | 112.07 |
| 7.684 | 112.07 |
| 7.696 | 111.97 |
| 7.720 | 111.97 |
| 7.738 | 111.91 |
| 7.750 | 111.91 |
| 7.768 | 111.86 |
| 7.786 | 111.86 |
| 7.804 | 111.81 |
| 7.816 | 111.81 |
| 7.834 | 111.70 |
| 7.852 | 111.70 |
| 7.870 | 111.65 |
| 7.882 | 111.65 |
| 7.906 | 111.59 |
| 7.924 | 111.59 |
| 7.936 | 111.54 |
| 7.960 | 111.54 |
| 7.972 | 111.43 |
| 8.014 | 111.43 |
| 8.026 | 111.38 |
| 8.050 | 111.38 |
| 8.074 | 111.33 |
| 8.086 | 111.33 |
| 8.110 | 111.27 |
| 8.134 | 111.27 |
| 8.152 | 111.16 |
| 8.195 | 111.16 |
| 8.213 | 111.11 |
| 8.237 | 111.11 |
| 8.261 | 111.06 |
| 8.303 | 111.06 |
| 8.327 | 111.00 |
| 8.351 | 111.00 |
| 8.375 | 110.90 |
| 8.387 | 110.90 |
| 8.411 | 110.84 |
| 8.453 | 110.84 |
| 8.477 | 110.79 |
| 8.501 | 110.79 |
| 8.525 | 110.74 |
| 8.567 | 110.74 |
| 8.585 | 110.63 |
| 8.603 | 110.63 |
| 8.627 | 110.58 |
| 8.651 | 110.58 |
| 8.675 | 110.52 |
| 8.711 | 110.52 |
| 8.735 | 110.47 |
| 8.747 | 110.47 |
| 8.771 | 110.36 |
| 8.789 | 110.36 |
| 8.808 | 110.31 |
| 8.850 | 110.31 |
| 8.868 | 110.25 |
| 8.892 | 110.25 |
| 8.904 | 110.20 |
| 8.952 | 110.20 |
| 8.964 | 110.09 |
| 8.988 | 110.09 |
| 9.000 | 110.04 |
| 9.048 | 110.04 |
| 9.060 | 109.99 |
| 9.084 | 109.99 |
| 9.102 | 109.93 |
| 9.138 | 109.93 |
| 9.162 | 109.83 |
| 9.198 | 109.83 |
| 9.210 | 109.77 |
| 9.258 | 109.77 |
| 9.270 | 109.72 |
| 9.294 | 109.72 |
| 9.312 | 109.67 |
| 9.348 | 109.67 |
| 9.372 | 109.56 |
| 9.408 | 109.56 |
| 9.433 | 109.50 |
| 9.469 | 109.50 |
| 9.493 | 109.45 |
| 9.529 | 109.45 |
| 9.553 | 109.40 |
| 9.571 | 109.40 |
| 9.589 | 109.34 |
| 9.631 | 109.34 |
| 9.655 | 109.24 |
| 9.673 | 109.24 |
| 9.691 | 109.18 |
| 9.715 | 109.18 |
| 9.739 | 109.13 |
| 9.775 | 109.13 |
| 9.799 | 109.08 |
| 9.817 | 109.08 |
| 9.841 | 108.97 |
| 9.859 | 108.97 |
| 9.877 | 108.92 |
| 9.925 | 108.92 |
| 9.949 | 108.86 |
| 9.961 | 108.86 |
| 9.985 | 108.81 |
| 10.009 | 108.81 |
| 10.021 | 108.70 |
| 10.070 | 108.70 |
| 10.082 | 108.65 |
| 10.106 | 108.65 |
| 10.130 | 108.59 |
| 10.142 | 108.59 |
| 10.166 | 108.54 |
| 10.202 | 108.54 |
| 10.226 | 108.43 |
| 10.238 | 108.43 |
| 10.262 | 108.38 |
| 10.280 | 108.38 |
| 10.298 | 108.33 |
| 10.340 | 108.33 |
| 10.358 | 108.27 |
| 10.376 | 108.27 |
| 10.400 | 108.17 |
| 10.436 | 108.17 |
| 10.448 | 108.11 |
| 10.472 | 108.11 |
| 10.490 | 108.06 |
| 10.508 | 108.06 |
| 10.532 | 108.01 |
| 10.568 | 108.01 |
| 10.586 | 107.90 |
| 10.610 | 107.90 |
| 10.628 | 107.84 |
| 10.664 | 107.84 |
| 10.683 | 107.79 |
| 10.725 | 107.79 |
| 10.743 | 107.74 |
| 10.767 | 107.74 |
| 10.785 | 107.63 |
| 10.827 | 107.63 |
| 10.845 | 107.58 |
| 10.887 | 107.58 |
| 10.905 | 107.52 |
| 10.947 | 107.52 |
| 10.965 | 107.47 |
| 11.007 | 107.47 |
| 11.025 | 107.36 |
| 11.085 | 107.36 |
| 11.109 | 107.31 |
| 11.193 | 107.31 |
| 11.217 | 107.26 |
| 11.277 | 107.26 |
| 11.296 | 107.20 |
| 11.380 | 107.20 |
| 11.404 | 107.10 |
| 11.464 | 107.10 |
| 11.488 | 107.04 |
| 11.524 | 107.04 |
| 11.548 | 106.99 |
| 11.602 | 106.99 |
| 11.626 | 106.93 |
| 11.662 | 106.93 |
| 11.686 | 106.83 |
| 11.710 | 106.83 |
| 11.722 | 106.77 |
| 11.770 | 106.77 |
| 11.782 | 106.72 |
| 11.830 | 106.72 |
| 11.842 | 106.67 |
| 11.890 | 106.67 |
| 11.902 | 106.56 |
| 11.927 | 106.56 |
| 11.951 | 106.51 |
| 11.987 | 106.51 |
| 12.011 | 106.45 |
| 12.023 | 106.45 |
| 12.047 | 106.40 |
| 12.095 | 106.40 |
| 12.107 | 106.29 |
| 12.155 | 106.29 |
| 12.167 | 106.24 |
| 12.215 | 106.24 |
| 12.233 | 106.18 |
| 12.275 | 106.18 |
| 12.293 | 106.13 |
| 12.335 | 106.13 |
| 12.353 | 106.08 |
| 12.395 | 106.08 |
| 12.413 | 105.97 |
| 12.431 | 105.97 |
| 12.455 | 105.92 |
| 12.491 | 105.92 |
| 12.509 | 105.86 |
| 12.527 | 105.86 |
| 12.552 | 105.81 |
| 12.588 | 105.81 |
| 12.600 | 105.70 |
| 12.624 | 105.70 |
| 12.642 | 105.65 |
| 12.660 | 105.65 |
| 12.678 | 105.60 |
| 12.702 | 105.60 |
| 12.714 | 105.54 |
| 12.738 | 105.54 |
| 12.750 | 105.44 |
| 12.774 | 105.44 |
| 12.792 | 105.38 |
| 12.810 | 105.38 |
| 12.828 | 105.33 |
| 12.840 | 105.33 |
| 12.864 | 105.27 |
| 12.882 | 105.27 |
| 12.900 | 105.17 |
| 12.918 | 105.17 |
| 12.942 | 105.11 |
| 12.954 | 105.11 |
| 12.978 | 105.06 |
| 13.002 | 105.06 |
| 13.014 | 105.01 |
| 13.050 | 105.01 |
| 13.074 | 104.90 |
| 13.098 | 104.90 |
| 13.110 | 104.85 |
| 13.134 | 104.85 |
| 13.158 | 104.79 |
| 13.183 | 104.79 |
| 13.195 | 104.74 |
| 13.243 | 104.74 |
| 13.261 | 104.63 |
| 13.279 | 104.63 |
| 13.303 | 104.58 |
| 13.345 | 104.58 |
| 13.369 | 104.52 |
| 13.429 | 104.52 |
| 13.447 | 104.47 |
| 13.507 | 104.47 |
| 13.531 | 104.36 |
| 13.838 | 104.36 |
| 13.856 | 104.31 |
| 13.952 | 104.31 |
| 13.976 | 104.26 |
| 14.012 | 104.26 |
| 14.036 | 104.20 |
| 14.072 | 104.20 |
| 14.096 | 104.10 |
| 14.108 | 104.10 |
| 14.132 | 104.04 |
| 14.150 | 103.99 |
| 14.168 | 103.99 |
| 14.186 | 103.94 |
| 14.210 | 103.94 |
| 14.228 | 103.83 |
| 14.246 | 103.78 |
| 14.270 | 103.78 |
| 14.282 | 103.72 |
| 14.306 | 103.67 |
| 14.318 | 103.67 |
| 14.342 | 103.56 |
| 14.366 | 103.51 |
| 14.378 | 103.51 |
| 14.402 | 103.45 |
| 14.414 | 103.40 |
| 14.439 | 103.40 |
| 14.457 | 103.29 |
| 14.475 | 103.29 |
| 14.499 | 103.24 |
| 14.517 | 103.19 |
| 14.553 | 103.19 |
| 14.577 | 103.13 |
| 14.613 | 103.13 |
| 14.637 | 103.03 |
| 14.715 | 103.03 |
| 14.733 | 102.97 |
| 14.817 | 102.97 |
| 14.835 | 102.92 |
| 14.913 | 102.92 |
| 14.937 | 102.86 |
| 14.997 | 102.86 |
| 15.015 | 102.81 |
| 15.058 | 102.81 |
| 15.076 | 102.70 |
| 15.118 | 102.70 |
| 15.136 | 102.65 |
| 15.154 | 102.65 |
| 15.178 | 102.60 |
| 15.190 | 102.60 |
| 15.214 | 102.54 |
| 15.238 | 102.54 |
| 15.250 | 102.44 |
| 15.274 | 102.44 |
| 15.298 | 102.38 |
| 15.310 | 102.38 |
| 15.334 | 102.33 |
| 15.352 | 102.33 |
| 15.370 | 102.28 |
| 15.394 | 102.28 |
| 15.412 | 102.17 |
| 15.430 | 102.17 |
| 15.454 | 102.12 |
| 15.472 | 102.12 |
| 15.496 | 102.06 |
| 15.520 | 102.01 |
| 15.556 | 102.01 |
| 15.580 | 101.90 |
| 15.604 | 101.90 |
| 15.622 | 101.85 |
| 15.646 | 101.85 |
| 15.671 | 101.79 |
| 15.695 | 101.79 |
| 15.707 | 101.74 |
| 15.731 | 101.74 |
| 15.755 | 101.63 |
| 15.797 | 101.63 |
| 15.821 | 101.58 |
| 15.845 | 101.58 |
| 15.863 | 101.53 |
| 15.905 | 101.53 |
| 15.923 | 101.47 |
| 15.947 | 101.47 |
| 15.971 | 101.37 |
| 16.007 | 101.37 |
| 16.031 | 101.31 |
| 16.067 | 101.31 |
| 16.091 | 101.26 |
| 16.127 | 101.26 |
| 16.151 | 101.20 |
| 16.187 | 101.20 |
| 16.205 | 101.10 |
| 16.241 | 101.10 |
| 16.259 | 101.04 |
| 16.289 | 101.04 |
| 16.314 | 100.99 |
| 16.368 | 100.99 |
| 16.392 | 100.94 |
| 16.440 | 100.94 |
| 16.464 | 100.83 |
| 16.500 | 100.83 |
| 16.518 | 100.78 |
| 16.602 | 100.78 |
| 16.620 | 100.72 |
| 16.680 | 100.72 |
| 16.704 | 100.67 |
| 16.788 | 100.67 |
| 16.812 | 100.56 |
| 16.872 | 100.56 |
| 16.890 | 100.51 |
| 16.951 | 100.51 |
| 16.975 | 100.46 |
| 17.011 | 100.46 |
| 17.035 | 100.40 |
| 17.095 | 100.40 |
| 17.119 | 100.29 |
| 17.155 | 100.29 |
| 17.173 | 100.24 |
| 17.191 | 100.24 |
| 17.215 | 100.19 |
| 17.251 | 100.19 |
| 17.269 | 100.13 |
| 17.305 | 100.13 |
| 17.329 | 100.03 |
| 17.365 | 100.03 |
| 17.377 | 99.97 |
| 17.401 | 99.97 |
| 17.425 | 99.92 |
| 17.461 | 99.92 |
| 17.479 | 99.87 |
| 17.521 | 99.87 |
| 17.539 | 99.76 |
| 17.582 | 99.76 |
| 17.600 | 99.71 |
| 17.642 | 99.71 |
| 17.660 | 99.65 |
| 17.726 | 99.65 |
| 17.750 | 99.60 |
| 17.786 | 99.60 |
| 17.810 | 99.54 |
| 17.846 | 99.54 |
| 17.870 | 99.44 |
| 17.912 | 99.44 |
| 17.936 | 99.38 |
| 17.972 | 99.38 |
| 17.996 | 99.33 |
| 18.020 | 99.33 |
| 18.038 | 99.28 |
| 18.056 | 99.28 |
| 18.080 | 99.17 |
| 18.098 | 99.17 |
| 18.116 | 99.12 |
| 18.134 | 99.12 |
| 18.158 | 99.06 |
| 18.177 | 99.06 |
| 18.195 | 99.01 |
| 18.219 | 99.01 |
| 18.237 | 98.90 |
| 18.255 | 98.90 |
| 18.279 | 98.85 |
| 18.297 | 98.85 |
| 18.315 | 98.80 |
| 18.339 | 98.80 |
| 18.357 | 98.74 |
| 18.375 | 98.74 |
| 18.399 | 98.63 |
| 18.417 | 98.63 |
| 18.435 | 98.58 |
| 18.459 | 98.58 |
| 18.477 | 98.53 |
| 18.519 | 98.53 |
| 18.537 | 98.47 |
| 18.579 | 98.47 |
| 18.597 | 98.37 |
| 18.639 | 98.37 |
| 18.657 | 98.31 |
| 18.717 | 98.31 |
| 18.735 | 98.26 |
| 18.820 | 98.26 |
| 18.844 | 98.21 |
| 18.916 | 98.21 |
| 18.940 | 98.10 |
| 19.000 | 98.10 |
| 19.024 | 98.05 |
| 19.060 | 98.05 |
| 19.072 | 97.99 |
| 19.114 | 97.99 |
| 19.132 | 97.94 |
| 19.174 | 97.94 |
| 19.192 | 97.83 |
| 19.234 | 97.83 |
| 19.246 | 97.78 |
| 19.270 | 97.78 |
| 19.282 | 97.72 |
| 19.306 | 97.72 |
| 19.324 | 97.67 |
| 19.366 | 97.67 |
| 19.384 | 97.56 |
| 19.402 | 97.56 |
| 19.421 | 97.51 |
| 19.445 | 97.51 |
| 19.463 | 97.46 |
| 19.481 | 97.46 |
| 19.505 | 97.40 |
| 19.523 | 97.40 |
| 19.541 | 97.30 |
| 19.583 | 97.30 |
| 19.601 | 97.24 |
| 19.625 | 97.24 |
| 19.643 | 97.19 |
| 19.667 | 97.19 |
| 19.685 | 97.14 |
| 19.727 | 97.14 |
| 19.751 | 97.03 |
| 19.775 | 97.03 |
| 19.787 | 96.97 |
| 19.835 | 96.97 |
| 19.853 | 96.92 |
| 19.877 | 96.92 |
| 19.895 | 96.87 |
| 19.937 | 96.87 |
| 19.961 | 96.76 |
| 19.973 | 96.76 |
| 19.997 | 96.71 |
| 20.033 | 96.71 |
| 20.058 | 96.65 |
| 20.094 | 96.65 |
| 20.118 | 96.60 |
| 20.154 | 96.60 |
| 20.178 | 96.49 |
| 20.214 | 96.49 |
| 20.232 | 96.44 |
| 20.292 | 96.44 |
| 20.304 | 96.39 |
| 20.352 | 96.39 |
| 20.364 | 96.33 |
| 20.400 | 96.33 |
| 20.424 | 96.22 |
| 20.460 | 96.22 |
| 20.484 | 96.17 |
| 20.502 | 96.17 |
| 20.520 | 96.12 |
| 20.562 | 96.12 |
| 20.580 | 96.06 |
| 20.604 | 96.06 |
| 20.622 | 96.01 |
| 20.664 | 96.01 |
| 20.689 | 95.90 |
| 20.701 | 95.90 |
| 20.725 | 95.85 |
| 20.749 | 95.85 |
| 20.773 | 95.80 |
| 20.809 | 95.80 |
| 20.833 | 95.74 |
| 20.851 | 95.74 |
| 20.875 | 95.64 |
| 20.911 | 95.64 |
| 20.935 | 95.58 |
| 20.959 | 95.58 |
| 20.977 | 95.53 |
| 21.019 | 95.53 |
| 21.037 | 95.48 |
| 21.079 | 95.48 |
| 21.097 | 95.37 |
| 21.139 | 95.37 |
| 21.157 | 95.31 |
| 21.211 | 95.31 |
| 21.235 | 95.26 |
| 21.296 | 95.26 |
| 21.308 | 95.21 |
| 21.392 | 95.21 |
| 21.410 | 95.10 |
| 21.482 | 95.10 |
| 21.506 | 95.05 |
| 21.566 | 95.05 |
| 21.578 | 94.99 |
| 21.662 | 94.99 |
| 21.680 | 94.94 |
| 21.758 | 94.94 |
| 21.782 | 94.83 |
| 21.842 | 94.83 |
| 21.860 | 94.78 |
| 21.902 | 94.78 |
| 21.927 | 94.73 |
| 21.987 | 94.73 |
| 21.999 | 94.67 |
| 22.047 | 94.67 |
| 22.065 | 94.56 |
| 22.107 | 94.56 |
| 22.125 | 94.51 |
| 22.149 | 94.51 |
| 22.167 | 94.46 |
| 22.209 | 94.46 |
| 22.233 | 94.40 |
| 22.257 | 94.40 |
| 22.269 | 94.30 |
| 22.293 | 94.30 |
| 22.317 | 94.24 |
| 22.353 | 94.24 |
| 22.377 | 94.19 |
| 22.395 | 94.19 |
| 22.419 | 94.14 |
| 22.437 | 94.14 |
| 22.455 | 94.03 |
| 22.503 | 94.03 |
| 22.515 | 93.98 |
| 22.539 | 93.98 |
| 22.564 | 93.92 |
| 22.600 | 93.92 |
| 22.624 | 93.87 |
| 22.648 | 93.87 |
| 22.660 | 93.76 |
| 22.708 | 93.76 |
| 22.726 | 93.71 |
| 22.744 | 93.71 |
| 22.768 | 93.65 |
| 22.804 | 93.65 |
| 22.822 | 93.60 |
| 22.846 | 93.60 |
| 22.864 | 93.49 |
| 22.900 | 93.49 |
| 22.924 | 93.44 |
| 22.942 | 93.44 |
| 22.960 | 93.39 |
| 22.984 | 93.39 |
| 23.002 | 93.33 |
| 23.044 | 93.33 |
| 23.056 | 93.23 |
| 23.080 | 93.23 |
| 23.104 | 93.17 |
| 23.116 | 93.17 |
| 23.140 | 93.12 |
| 23.152 | 93.12 |
| 23.177 | 93.07 |
| 23.201 | 93.07 |
| 23.213 | 92.96 |
| 23.237 | 92.96 |
| 23.255 | 92.90 |
| 23.273 | 92.90 |
| 23.291 | 92.85 |
| 23.315 | 92.85 |
| 23.333 | 92.80 |
| 23.351 | 92.80 |
| 23.375 | 92.74 |
| 23.387 | 92.74 |
| 23.411 | 92.64 |
| 23.423 | 92.64 |
| 23.447 | 92.58 |
| 23.471 | 92.58 |
| 23.483 | 92.53 |
| 23.507 | 92.53 |
| 23.531 | 92.48 |
| 23.543 | 92.48 |
| 23.567 | 92.37 |
| 23.585 | 92.37 |
| 23.603 | 92.32 |
| 23.645 | 92.32 |
| 23.663 | 92.26 |
| 23.687 | 92.26 |
| 23.705 | 92.21 |
| 23.747 | 92.21 |
| 23.759 | 92.10 |
| 23.783 | 92.10 |
| 23.808 | 92.05 |
| 23.844 | 92.05 |
| 23.868 | 91.99 |
| 23.880 | 91.99 |
| 23.904 | 91.94 |
| 23.940 | 91.94 |
| 23.964 | 91.83 |
| 23.988 | 91.83 |
| 24.000 | 91.78 |
| 24.048 | 91.78 |
| 24.060 | 91.73 |
| 24.084 | 91.73 |
| 24.108 | 91.67 |
| 24.144 | 91.67 |
| 24.168 | 91.57 |
| 24.180 | 91.57 |
| 24.204 | 91.51 |
| 24.228 | 91.51 |
| 24.240 | 91.46 |
| 24.264 | 91.46 |
| 24.288 | 91.41 |
| 24.300 | 91.41 |
| 24.324 | 91.30 |
| 24.348 | 91.30 |
| 24.360 | 91.24 |
| 24.384 | 91.24 |
| 24.408 | 91.19 |
| 24.421 | 91.19 |
| 24.445 | 91.14 |
| 24.469 | 91.14 |
| 24.481 | 91.03 |
| 24.505 | 90.98 |
| 24.529 | 90.98 |
| 24.553 | 90.92 |
| 24.565 | 90.92 |
| 24.589 | 90.87 |
| 24.613 | 90.76 |
| 24.631 | 90.76 |
| 24.649 | 90.71 |
| 24.673 | 90.66 |
| 24.691 | 90.66 |
| 24.715 | 90.60 |
| 24.739 | 90.50 |
| 24.751 | 90.50 |
| 24.775 | 90.44 |
| 24.799 | 90.39 |
| 24.817 | 90.39 |
| 24.841 | 90.33 |
| 24.859 | 90.23 |
| 24.877 | 90.23 |
| 24.901 | 90.17 |
| 24.925 | 90.12 |
| 24.949 | 90.12 |
| 24.985 | 89.96 |
| 25.009 | 89.96 |
| 25.027 | 89.91 |
| 25.052 | 89.91 |
| 25.070 | 89.85 |
| 25.088 | 89.85 |
| 25.112 | 89.80 |
| 25.136 | 89.80 |
| 25.148 | 89.69 |
| 25.172 | 89.69 |
| 25.196 | 89.64 |
| 25.220 | 89.64 |
| 25.232 | 89.59 |
| 25.256 | 89.59 |
| 25.280 | 89.53 |
| 25.298 | 89.53 |
| 25.316 | 89.48 |
| 25.340 | 89.48 |
| 25.358 | 89.37 |
| 25.376 | 89.37 |
| 25.400 | 89.32 |
| 25.412 | 89.32 |
| 25.436 | 89.26 |
| 25.460 | 89.26 |
| 25.472 | 89.21 |
| 25.496 | 89.21 |
| 25.508 | 89.10 |
| 25.532 | 89.10 |
| 25.550 | 89.05 |
| 25.568 | 89.05 |
| 25.586 | 89.00 |
| 25.598 | 89.00 |
| 25.622 | 88.94 |
| 25.634 | 88.84 |
| 25.652 | 88.84 |
| 25.677 | 88.78 |
| 25.689 | 88.78 |
| 25.725 | 88.67 |
| 25.743 | 88.67 |
| 25.755 | 88.57 |
| 25.773 | 88.51 |
| 25.797 | 88.51 |
| 25.809 | 88.46 |
| 25.833 | 88.41 |
| 25.845 | 88.41 |
| 25.863 | 88.30 |
| 25.887 | 88.25 |
| 25.899 | 88.25 |
| 25.923 | 88.19 |
| 25.935 | 88.14 |
| 25.959 | 88.14 |
| 25.995 | 87.98 |
| 26.019 | 87.98 |
| 26.067 | 87.87 |
| 26.079 | 87.76 |
| 26.103 | 87.76 |
| 26.127 | 87.71 |
| 26.145 | 87.66 |
| 26.169 | 87.66 |
| 26.193 | 87.60 |
| 26.217 | 87.50 |
| 26.235 | 87.50 |
| 26.259 | 87.44 |
| 26.283 | 87.39 |
| 26.308 | 87.39 |
| 26.326 | 87.34 |
| 26.350 | 87.34 |
| 26.374 | 87.23 |
| 26.398 | 87.18 |
| 26.416 | 87.18 |
| 26.440 | 87.12 |
| 26.464 | 87.07 |
| 26.488 | 87.07 |
| 26.506 | 86.96 |
| 26.530 | 86.96 |
| 26.554 | 86.91 |
| 26.566 | 86.85 |
| 26.590 | 86.85 |
| 26.602 | 86.80 |
| 26.626 | 86.80 |
| 26.644 | 86.69 |
| 26.662 | 86.64 |
| 26.680 | 86.64 |
| 26.704 | 86.59 |
| 26.716 | 86.53 |
| 26.734 | 86.53 |
| 26.752 | 86.43 |
| 26.770 | 86.43 |
| 26.794 | 86.37 |
| 26.806 | 86.32 |
| 26.824 | 86.32 |
| 26.836 | 86.27 |
| 26.860 | 86.21 |
| 26.872 | 86.21 |
| 26.890 | 86.10 |
| 26.914 | 86.05 |
| 26.927 | 86.05 |
| 26.963 | 85.94 |
| 26.981 | 85.94 |
| 27.017 | 85.78 |
| 27.035 | 85.73 |
| 27.053 | 85.68 |
| 27.071 | 85.68 |
| 27.107 | 85.52 |
| 27.131 | 85.46 |
| 27.167 | 85.30 |
| 27.185 | 85.25 |
| 27.203 | 85.25 |
| 27.227 | 85.19 |
| 27.245 | 85.14 |
| 27.263 | 85.03 |
| 27.287 | 84.98 |
| 27.311 | 84.93 |
| 27.323 | 84.87 |
| 27.347 | 84.71 |
| 27.395 | 84.61 |
| 27.413 | 84.50 |
| 27.431 | 84.44 |
| 27.455 | 84.39 |
| 27.473 | 84.34 |
| 27.521 | 84.12 |
| 27.539 | 84.07 |
| 27.588 | 83.86 |
| 27.612 | 83.80 |
| 27.630 | 83.69 |
| 27.654 | 83.59 |
| 27.678 | 83.53 |
| 27.702 | 83.43 |
| 27.720 | 83.32 |
| 27.744 | 83.27 |
| 27.768 | 83.16 |
| 27.792 | 83.05 |
| 27.810 | 83.00 |
| 27.834 | 82.89 |
| 27.858 | 82.84 |
| 27.870 | 82.73 |
| 27.894 | 82.68 |
| 27.930 | 82.52 |
| 27.954 | 82.46 |
| 27.972 | 82.41 |
| 27.990 | 82.30 |
| 28.008 | 82.25 |
| 28.020 | 82.20 |
| 28.038 | 82.14 |
| 28.050 | 82.14 |
| 28.068 | 82.03 |
| 28.080 | 81.98 |
| 28.092 | 81.98 |
| 28.104 | 81.93 |
| 28.110 | 81.93 |
| 28.128 | 81.87 |
| 28.134 | 81.87 |
| 28.152 | 81.77 |
| 28.171 | 81.77 |
| 28.183 | 81.71 |
| 28.189 | 81.71 |
| 28.201 | 81.66 |
| 28.219 | 81.66 |
| 28.225 | 81.61 |
| 28.243 | 81.61 |
| 28.249 | 81.50 |
| 28.273 | 81.50 |
| 28.279 | 81.45 |
| 28.285 | 81.45 |
| 28.303 | 81.39 |
| 28.309 | 81.39 |
| 28.321 | 81.34 |
| 28.333 | 81.23 |
| 28.345 | 81.23 |
| 28.363 | 81.18 |
| 28.369 | 81.12 |
| 28.381 | 81.07 |
| 28.399 | 81.07 |
| 28.411 | 80.96 |
| 28.447 | 80.80 |
| 28.465 | 80.70 |
| 28.477 | 80.64 |
| 28.495 | 80.59 |
| 28.507 | 80.54 |
| 28.525 | 80.43 |
| 28.537 | 80.37 |
| 28.555 | 80.32 |
| 28.567 | 80.16 |
| 28.585 | 80.11 |
| 28.597 | 80.05 |
| 28.615 | 80.00 |
| 28.627 | 79.84 |
| 28.651 | 79.79 |
| 28.669 | 79.63 |
| 28.681 | 79.57 |
| 28.699 | 79.52 |
| 28.711 | 79.41 |
| 28.729 | 79.30 |
| 28.741 | 79.20 |
| 28.759 | 79.14 |
| 28.771 | 78.98 |
| 28.789 | 78.88 |
| 28.802 | 78.77 |
| 28.838 | 78.61 |
| 28.868 | 78.34 |
| 28.886 | 78.23 |
| 28.898 | 78.13 |
| 28.916 | 78.07 |
| 28.928 | 77.91 |
| 28.946 | 77.86 |
| 28.958 | 77.70 |
| 28.970 | 77.59 |
| 28.982 | 77.54 |
| 29.000 | 77.43 |
| 29.012 | 77.32 |
| 29.030 | 77.27 |
| 29.036 | 77.11 |
| 29.048 | 77.05 |
| 29.060 | 77.00 |
| 29.072 | 76.84 |
| 29.078 | 76.79 |
| 29.096 | 76.73 |
| 29.102 | 76.57 |
| 29.108 | 76.52 |
| 29.126 | 76.47 |
| 29.132 | 76.36 |
| 29.138 | 76.31 |
| 29.150 | 76.25 |
| 29.162 | 76.20 |
| 29.216 | 75.72 |
| 29.222 | 75.72 |
| 29.228 | 75.66 |
| 29.240 | 75.61 |
| 29.246 | 75.50 |
| 29.252 | 75.50 |
| 29.252 | 75.45 |
| 29.258 | 75.39 |
| 29.270 | 75.34 |
| 29.276 | 75.34 |
| 29.276 | 75.23 |
| 29.282 | 75.23 |
| 29.288 | 75.18 |
| 29.288 | 75.13 |
| 29.300 | 75.13 |
| 29.306 | 75.07 |
| 29.312 | 74.97 |
| 29.318 | 74.91 |
| 29.330 | 74.91 |
| 29.336 | 74.86 |
| 29.336 | 74.81 |
| 29.342 | 74.70 |
| 29.348 | 74.70 |
| 29.360 | 74.65 |
| 29.372 | 74.54 |
| 29.378 | 74.43 |
| 29.378 | 74.38 |
| 29.384 | 74.32 |
| 29.402 | 74.27 |
| 29.408 | 74.16 |
| 29.414 | 74.11 |
| 29.427 | 74.06 |
| 29.433 | 73.90 |
| 29.469 | 73.57 |
| 29.475 | 73.47 |
| 29.487 | 73.31 |
| 29.499 | 73.25 |
| 29.505 | 73.09 |
| 29.523 | 72.93 |
| 29.535 | 72.77 |
| 29.547 | 72.66 |
| 29.553 | 72.50 |
| 29.559 | 72.40 |
| 29.577 | 72.24 |
| 29.583 | 72.13 |
| 29.589 | 71.97 |
| 29.595 | 71.86 |
| 29.607 | 71.70 |
| 29.613 | 71.59 |
| 29.625 | 71.43 |
| 29.625 | 71.33 |
| 29.637 | 71.16 |
| 29.643 | 71.06 |
| 29.649 | 70.84 |
| 29.655 | 70.74 |
| 29.655 | 70.58 |
| 29.667 | 70.47 |
| 29.673 | 70.25 |
| 29.679 | 70.09 |
| 29.679 | 69.99 |
| 29.685 | 69.77 |
| 29.697 | 69.67 |
| 29.697 | 69.50 |
| 29.703 | 69.34 |
| 29.703 | 69.18 |
| 29.709 | 68.97 |
| 29.715 | 68.86 |
| 29.715 | 68.70 |
| 29.727 | 68.54 |
| 29.727 | 68.38 |
| 29.733 | 68.17 |
| 29.733 | 68.06 |
| 29.745 | 67.74 |
| 29.745 | 67.58 |
| 29.757 | 67.36 |
| 29.757 | 67.26 |
| 29.769 | 66.93 |
| 29.769 | 66.77 |
| 29.775 | 66.56 |
| 29.787 | 66.45 |
| 29.787 | 66.24 |
| 29.793 | 66.13 |
| 29.799 | 65.97 |
| 29.799 | 65.81 |
| 29.805 | 65.65 |
| 29.817 | 65.44 |
| 29.817 | 65.33 |
| 29.835 | 64.85 |
| 29.835 | 64.74 |
| 29.847 | 64.52 |
| 29.853 | 64.36 |
| 29.853 | 64.20 |
| 29.859 | 64.04 |
| 29.865 | 63.94 |
| 29.865 | 63.72 |
| 29.877 | 63.56 |
| 29.877 | 63.40 |
| 29.883 | 63.24 |
| 29.889 | 63.03 |
| 29.889 | 62.92 |
| 29.895 | 62.70 |
| 29.895 | 62.60 |
| 29.907 | 62.44 |
| 29.907 | 62.28 |
| 29.913 | 62.12 |
| 29.913 | 61.79 |
| 29.919 | 61.58 |
| 29.919 | 61.47 |
| 29.925 | 61.26 |
| 29.925 | 60.99 |
| 29.937 | 60.78 |
| 29.937 | 60.46 |
| 29.943 | 60.29 |
| 29.943 | 59.87 |
| 29.949 | 59.71 |
| 29.949 | 54.30 |
| 29.955 | 54.14 |
| 29.955 | 53.23 |
| 29.967 | 53.07 |
| 29.967 | 52.21 |
| 29.973 | 52.05 |
| 29.973 | 51.19 |
| 29.979 | 51.03 |
| 29.979 | 50.23 |
| 29.985 | 50.12 |
| 29.985 | 49.21 |
| 29.997 | 49.05 |
| 29.997 | 47.76 |
| 30.003 | 43.53 |
| 29.997 | 43.43 |
| 29.997 | 39.89 |
| 30.003 | 39.46 |
| 30.003 | 0.59 |

## Curve: H1025

- label_source: text at curve end
- kind: stress-strain
- x_axis: x1
- y_axis: y1
- x_title: Strain, 0.001 in./in.
- y_title: Stress, ksi
- function_of_x: yes
- function_of_y: no
- source_vertices: 36
- points: 36
- resampling_max_error_pt: 0.000
- notes: none

| x (0.001 in./in.) | y (ksi) |
|---:|---:|
| 0.006 | 0.59 |
| 1.009 | 29.67 |
| 2.004 | 58.80 |
| 3.013 | 88.41 |
| 3.213 | 93.98 |
| 3.415 | 99.92 |
| 3.605 | 105.60 |
| 3.821 | 111.54 |
| 4.016 | 117.16 |
| 4.227 | 123.53 |
| 4.417 | 129.37 |
| 4.619 | 135.05 |
| 4.807 | 140.13 |
| 5.009 | 143.72 |
| 5.215 | 146.99 |
| 5.424 | 149.34 |
| 5.612 | 151.33 |
| 5.819 | 152.61 |
| 6.006 | 153.79 |
| 6.206 | 154.81 |
| 6.405 | 155.61 |
| 6.607 | 156.73 |
| 6.809 | 157.54 |
| 7.021 | 158.13 |
| 7.215 | 159.14 |
| 7.417 | 159.30 |
| 7.619 | 160.11 |
| 7.809 | 160.54 |
| 8.016 | 161.18 |
| 8.225 | 161.71 |
| 8.412 | 161.93 |
| 8.619 | 162.52 |
| 8.819 | 163.32 |
| 9.006 | 163.53 |
| 9.220 | 163.80 |
| 9.422 | 163.91 |

## Curve: H1150

- label_source: text at curve end
- kind: stress-strain
- x_axis: x1
- y_axis: y1
- x_title: Strain, 0.001 in./in.
- y_title: Stress, ksi
- function_of_x: yes
- function_of_y: no
- source_vertices: 30
- points: 30
- resampling_max_error_pt: 0.000
- notes: none

| x (0.001 in./in.) | y (ksi) |
|---:|---:|
| 0.013 | 0.70 |
| 1.009 | 29.67 |
| 2.011 | 58.53 |
| 3.006 | 88.14 |
| 3.213 | 93.17 |
| 3.422 | 97.56 |
| 3.622 | 101.58 |
| 3.816 | 104.36 |
| 3.997 | 106.72 |
| 4.213 | 109.34 |
| 4.415 | 110.79 |
| 4.607 | 112.45 |
| 4.816 | 114.00 |
| 5.013 | 115.34 |
| 5.225 | 116.47 |
| 5.422 | 117.43 |
| 5.617 | 118.34 |
| 5.811 | 119.41 |
| 6.004 | 120.32 |
| 6.206 | 120.96 |
| 6.412 | 121.77 |
| 6.598 | 122.41 |
| 6.814 | 123.16 |
| 6.999 | 123.59 |
| 7.213 | 124.34 |
| 7.408 | 124.71 |
| 7.610 | 125.14 |
| 7.809 | 125.57 |
| 8.023 | 125.78 |
| 8.194 | 126.37 |
