Repository: ayberkdt/team-beautiful

File: src/aerokit/materials/data/curves/fig-3-2-3-1-1a.md
# Digitized curves: Figure 3.2.3.1.1(a)

Generated by `scripts/materials/digitize_figures.py` from the vector paths of MIL-HDBK-5J (references/materials/mil-hdbk-5j/MIL-HDBK-5J.pdf); do not edit.
Typical curves read from a handbook figure: not design allowables.

## Figure

- figure: 3.2.3.1.1(a)
- caption: Figure 3.2.3.1.1(a). Effect of temperature on the tensile ultimate strength (Ftu) of 2024-T3, T351, and 2024-T4 aluminum alloy (all products except extrusions).
- pdf_page: 389
- printed_page: 3-87
- materials: al-2024-t3, al-2024-t351
- page_png: ../figures/mil-hdbk-5j-p0389.png
- kind: effect-of-temperature
- status: digitized
- method: PyMuPDF get_drawings() vector paths + get_text('dict') tick labels; least-squares pixel-to-data map per axis; see the generator docstring
- frame_pt: 164.16, 150.78, 474.60, 526.80
- annotations: Strength at temperature | Exposure up to 10,000 hr

## Axes

| axis | side | title | unit | scale | ticks | snapped | a | b | rms residual (% span) | max residual (% span) | tick values |
|:---|:---|:---|:---|:---|---:|---:|---:|---:|---:|---:|:---|
| x1 | bottom | Temperature, F | F | linear | 8 | 8 | 4.7182527 | -1235.6497 | 0.0049 | 0.0063 | -400; -200; 0; 200; 400; 600; 800; 1000 |
| y1 | left | Percent Ftu at Room Temperature | % | linear | 11 | 11 | -0.53248139 | 280.28756 | 0.0000 | 0.0000 | 0; 20; 40; 60; 80; 100; 120; 140; 160; 180; 200 |

## Skipped elements

- 5 x arrowhead stroke (<= 2 straight strokes < 12 pt touching a leader)
- 505 x horizontal/vertical stroke (frame, grid line, tick mark, reference line or underline)
- 1 x stroked fragment shorter than 6 pt
- duplicate path (drawing 49, 83 pt) lies on other curve paths; dropped
- duplicate path (drawing 27, 68 pt) lies on other curve paths; dropped
- duplicate path (drawing 30, 48 pt) lies on other curve paths; dropped
- duplicate path (drawing 51, 47 pt) lies on other curve paths; dropped
- duplicate path (drawing 34, 46 pt) lies on other curve paths; dropped
- duplicate path (drawing 37, 46 pt) lies on other curve paths; dropped
- duplicate path (drawing 23, 43 pt) lies on other curve paths; dropped
- duplicate path (drawing 21, 40 pt) lies on other curve paths; dropped
- duplicate path (drawing 50, 40 pt) lies on other curve paths; dropped
- duplicate path (drawing 36, 40 pt) lies on other curve paths; dropped
- duplicate path (drawing 43, 38 pt) lies on other curve paths; dropped
- duplicate path (drawing 49, 11 pt) lies on other curve paths; dropped
- duplicate curve (drawings [27, 28, 29], 155 pt) is drawn on top of other curves; dropped
- duplicate curve (drawings [34, 35], 105 pt) is drawn on top of other curves; dropped
- duplicate curve (drawings [21, 22, 42, 49, 52, 53, 54, 55, 56], 94 pt) is drawn on top of other curves; dropped
- duplicate curve (drawings [20], 83 pt) is drawn on top of other curves; dropped
- curve from drawings [59]: no label could be attached (kept as 'unlabeled')

## Curve: 10,000 hr

- label_source: leader (label stack order)
- kind: curve
- x_axis: x1
- y_axis: y1
- x_title: Temperature, F
- y_title: Percent Ftu at Room Temperature
- function_of_x: yes
- function_of_y: no
- source_vertices: 1158
- points: 60
- resampling_max_error_pt: 0.123
- notes: own low-x path (drawing 21, drawn on top of another curve) prepended; own low-x path (drawing 49, drawn on top of another curve) prepended

| x (F) | y (%) |
|---:|---:|
| -439.9 | 154.98 |
| -428.8 | 146.01 |
| -420.1 | 140.00 |
| -410.4 | 135.56 |
| -395.4 | 130.58 |
| -377.0 | 125.14 |
| -360.0 | 120.99 |
| -351.3 | 119.55 |
| -327.8 | 116.26 |
| -304.8 | 112.65 |
| -296.9 | 111.63 |
| -280.8 | 110.06 |
| -240.0 | 107.00 |
| -220.2 | 106.01 |
| -199.0 | 105.30 |
| -172.9 | 104.28 |
| -137.5 | 103.55 |
| -107.2 | 103.10 |
| -22.6 | 102.08 |
| -3.9 | 101.66 |
| 54.4 | 100.73 |
| 84.1 | 99.87 |
| 133.4 | 97.28 |
| 148.1 | 96.71 |
| 157.7 | 96.20 |
| 185.5 | 93.51 |
| 216.1 | 91.25 |
| 227.1 | 90.61 |
| 237.6 | 89.81 |
| 243.2 | 89.04 |
| 249.8 | 87.83 |
| 259.4 | 85.69 |
| 277.8 | 80.73 |
| 286.6 | 77.92 |
| 299.3 | 72.43 |
| 311.7 | 64.41 |
| 320.5 | 59.68 |
| 327.0 | 57.73 |
| 341.8 | 54.57 |
| 358.2 | 48.56 |
| 367.0 | 45.94 |
| 385.4 | 41.85 |
| 438.3 | 31.28 |
| 447.9 | 29.71 |
| 474.5 | 25.88 |
| 490.1 | 23.35 |
| 498.9 | 22.11 |
| 505.4 | 21.37 |
| 519.3 | 20.10 |
| 539.9 | 17.48 |
| 572.5 | 14.19 |
| 586.4 | 12.97 |
| 619.8 | 10.48 |
| 646.4 | 9.23 |
| 677.5 | 7.57 |
| 685.4 | 7.32 |
| 720.0 | 6.49 |
| 736.7 | 6.23 |
| 780.0 | 5.97 |
| 800.1 | 5.97 |

## Curve: 100 hr

- label_source: leader (label stack order)
- kind: curve
- x_axis: x1
- y_axis: y1
- x_title: Temperature, F
- y_title: Percent Ftu at Room Temperature
- function_of_x: yes
- function_of_y: no
- source_vertices: 1183
- points: 60
- resampling_max_error_pt: 0.117
- notes: own low-x path (drawing 37, drawn on top of another curve) prepended; own low-x path (drawing 36, drawn on top of another curve) prepended; starts on curve drawn as drawings [21, 22, 49, 52, 53, 54, 55, 56] at (212.0, 325.9) pt; that curve's part to the left was prepended

| x (F) | y (%) |
|---:|---:|
| -439.9 | 154.98 |
| -428.8 | 146.01 |
| -420.1 | 140.00 |
| -410.4 | 135.56 |
| -395.4 | 130.58 |
| -377.0 | 125.14 |
| -360.0 | 120.99 |
| -351.3 | 119.55 |
| -327.8 | 116.26 |
| -304.8 | 112.65 |
| -296.9 | 111.63 |
| -280.8 | 110.06 |
| -240.0 | 107.00 |
| -220.2 | 106.01 |
| -199.0 | 105.30 |
| -172.9 | 104.28 |
| -137.5 | 103.55 |
| -107.2 | 103.10 |
| -22.6 | 102.08 |
| -3.9 | 101.66 |
| 54.4 | 100.73 |
| 84.1 | 99.87 |
| 133.4 | 97.28 |
| 148.1 | 96.71 |
| 157.7 | 96.20 |
| 166.5 | 95.43 |
| 179.8 | 93.99 |
| 185.5 | 93.51 |
| 219.7 | 90.99 |
| 241.0 | 89.97 |
| 248.9 | 89.23 |
| 265.3 | 87.41 |
| 279.2 | 86.10 |
| 291.1 | 84.82 |
| 311.2 | 83.04 |
| 317.7 | 82.33 |
| 326.5 | 80.86 |
| 351.4 | 75.56 |
| 360.2 | 73.00 |
| 363.3 | 71.76 |
| 383.1 | 62.59 |
| 395.8 | 57.48 |
| 422.2 | 48.21 |
| 437.4 | 43.64 |
| 447.1 | 41.31 |
| 480.5 | 33.87 |
| 517.3 | 27.41 |
| 526.9 | 25.88 |
| 563.7 | 20.45 |
| 575.9 | 18.95 |
| 637.3 | 12.72 |
| 654.3 | 11.34 |
| 665.3 | 10.67 |
| 686.6 | 9.71 |
| 710.9 | 8.37 |
| 720.0 | 7.99 |
| 743.2 | 7.41 |
| 774.3 | 6.33 |
| 787.6 | 6.07 |
| 800.1 | 5.97 |

## Curve: 10 hr

- label_source: leader (label stack order)
- kind: curve
- x_axis: x1
- y_axis: y1
- x_title: Temperature, F
- y_title: Percent Ftu at Room Temperature
- function_of_x: yes
- function_of_y: no
- source_vertices: 1187
- points: 60
- resampling_max_error_pt: 0.106
- notes: own low-x path (drawing 30, drawn on top of another curve) prepended; starts on curve drawn as drawings [21, 22, 49, 52, 53, 54, 55, 56] at (260.9, 335.4) pt; that curve's part to the left was prepended

| x (F) | y (%) |
|---:|---:|
| -439.9 | 154.98 |
| -428.8 | 146.01 |
| -420.1 | 140.00 |
| -413.8 | 136.87 |
| -410.4 | 135.56 |
| -395.4 | 130.58 |
| -377.0 | 125.14 |
| -367.4 | 122.65 |
| -360.0 | 120.99 |
| -351.3 | 119.55 |
| -327.8 | 116.26 |
| -304.8 | 112.65 |
| -296.9 | 111.63 |
| -280.8 | 110.06 |
| -240.0 | 107.00 |
| -220.2 | 106.01 |
| -199.0 | 105.30 |
| -172.9 | 104.28 |
| -137.5 | 103.55 |
| -107.2 | 103.10 |
| -22.6 | 102.08 |
| -3.9 | 101.66 |
| 20.2 | 101.34 |
| 54.4 | 100.73 |
| 84.1 | 99.87 |
| 107.4 | 98.59 |
| 133.4 | 97.28 |
| 148.1 | 96.71 |
| 160.9 | 95.97 |
| 179.8 | 93.99 |
| 185.5 | 93.51 |
| 200.8 | 92.46 |
| 219.7 | 90.99 |
| 241.0 | 89.97 |
| 296.7 | 84.28 |
| 324.8 | 82.11 |
| 341.8 | 80.32 |
| 363.3 | 77.57 |
| 381.7 | 74.73 |
| 390.4 | 72.91 |
| 400.1 | 70.00 |
| 423.9 | 58.79 |
| 459.8 | 45.97 |
| 469.4 | 42.91 |
| 477.4 | 40.61 |
| 483.9 | 39.07 |
| 511.3 | 33.83 |
| 535.7 | 28.75 |
| 545.3 | 27.09 |
| 566.5 | 24.06 |
| 579.8 | 21.98 |
| 615.8 | 17.48 |
| 629.4 | 16.01 |
| 660.0 | 12.97 |
| 702.1 | 9.84 |
| 739.8 | 7.99 |
| 761.6 | 7.16 |
| 769.2 | 6.77 |
| 780.0 | 6.39 |
| 800.1 | 5.97 |

## Curve: 1/2 hr

- label_source: leader (label stack order)
- kind: curve
- x_axis: x1
- y_axis: y1
- x_title: Temperature, F
- y_title: Percent Ftu at Room Temperature
- function_of_x: yes
- function_of_y: no
- source_vertices: 1175
- points: 60
- resampling_max_error_pt: 0.110
- notes: own low-x path (drawing 23, drawn on top of another curve) prepended; own low-x path (drawing 51, drawn on top of another curve) prepended; own low-x path (drawing 50, drawn on top of another curve) prepended; starts on curve drawn as drawings [21, 22, 49, 52, 53, 54, 55, 56] at (195.4, 312.2) pt; that curve's part to the left was prepended

| x (F) | y (%) |
|---:|---:|
| -439.9 | 154.98 |
| -428.8 | 146.01 |
| -420.1 | 140.00 |
| -413.8 | 136.87 |
| -410.4 | 135.56 |
| -395.4 | 130.58 |
| -377.0 | 125.14 |
| -360.0 | 120.99 |
| -351.3 | 119.55 |
| -327.8 | 116.26 |
| -304.8 | 112.65 |
| -296.9 | 111.63 |
| -280.8 | 110.06 |
| -240.0 | 107.00 |
| -220.2 | 106.01 |
| -199.0 | 105.30 |
| -172.9 | 104.28 |
| -137.5 | 103.55 |
| -107.2 | 103.10 |
| -22.6 | 102.08 |
| -3.9 | 101.66 |
| 20.2 | 101.34 |
| 54.4 | 100.73 |
| 84.1 | 99.87 |
| 107.4 | 98.59 |
| 133.4 | 97.28 |
| 148.1 | 96.71 |
| 160.9 | 95.97 |
| 179.8 | 93.99 |
| 185.5 | 93.51 |
| 219.7 | 90.99 |
| 241.0 | 89.97 |
| 296.7 | 84.28 |
| 323.4 | 82.24 |
| 348.6 | 79.58 |
| 381.7 | 76.45 |
| 401.5 | 74.44 |
| 418.5 | 72.27 |
| 434.6 | 69.27 |
| 446.5 | 66.36 |
| 458.4 | 62.59 |
| 464.9 | 60.06 |
| 474.5 | 55.72 |
| 490.1 | 47.96 |
| 495.8 | 45.53 |
| 498.9 | 44.28 |
| 506.2 | 42.11 |
| 519.3 | 39.20 |
| 535.7 | 34.98 |
| 545.3 | 32.81 |
| 579.8 | 25.97 |
| 598.2 | 22.84 |
| 610.1 | 21.15 |
| 619.8 | 20.00 |
| 702.1 | 11.79 |
| 729.3 | 9.84 |
| 763.3 | 7.80 |
| 776.6 | 6.77 |
| 784.8 | 6.39 |
| 800.1 | 5.97 |

## Curve: 1000 hr

- label_source: leader (label stack order)
- kind: curve
- x_axis: x1
- y_axis: y1
- x_title: Temperature, F
- y_title: Percent Ftu at Room Temperature
- function_of_x: yes
- function_of_y: no
- source_vertices: 1153
- points: 60
- resampling_max_error_pt: 0.110
- notes: own low-x path (drawing 43, drawn on top of another curve) prepended; starts on curve drawn as drawings [21, 22, 49, 52, 53, 54, 55, 56] at (202.6, 319.7) pt; that curve's part to the left was prepended

| x (F) | y (%) |
|---:|---:|
| -439.9 | 154.98 |
| -428.8 | 146.01 |
| -420.1 | 140.00 |
| -413.8 | 136.87 |
| -406.5 | 134.09 |
| -398.5 | 131.53 |
| -377.0 | 125.14 |
| -360.0 | 120.99 |
| -351.3 | 119.55 |
| -327.8 | 116.26 |
| -302.6 | 112.33 |
| -292.9 | 111.18 |
| -284.2 | 110.35 |
| -240.0 | 107.00 |
| -223.3 | 106.13 |
| -199.0 | 105.30 |
| -180.0 | 104.50 |
| -170.4 | 104.22 |
| -137.5 | 103.55 |
| -84.3 | 102.78 |
| -24.9 | 102.11 |
| -3.9 | 101.66 |
| 20.2 | 101.34 |
| 62.9 | 100.54 |
| 84.1 | 99.87 |
| 133.4 | 97.28 |
| 148.1 | 96.71 |
| 157.7 | 96.20 |
| 185.5 | 93.51 |
| 219.7 | 90.99 |
| 241.0 | 89.97 |
| 248.9 | 89.30 |
| 259.4 | 88.12 |
| 275.8 | 85.56 |
| 295.3 | 82.88 |
| 299.3 | 82.17 |
| 305.0 | 80.83 |
| 317.7 | 76.87 |
| 332.1 | 71.41 |
| 363.8 | 57.41 |
| 377.4 | 52.75 |
| 385.4 | 50.35 |
| 400.6 | 46.33 |
| 440.6 | 37.32 |
| 459.8 | 33.48 |
| 483.3 | 29.39 |
| 495.8 | 26.74 |
| 502.3 | 25.59 |
| 535.7 | 20.58 |
| 542.2 | 19.74 |
| 569.6 | 17.09 |
| 594.3 | 14.50 |
| 607.0 | 13.42 |
| 621.7 | 12.40 |
| 637.3 | 11.15 |
| 647.8 | 10.54 |
| 676.9 | 9.20 |
| 692.5 | 8.31 |
| 703.0 | 7.89 |
| 750.3 | 6.74 |

## Curve: unlabeled

- label_source: none
- kind: curve
- x_axis: x1
- y_axis: y1
- x_title: Temperature, F
- y_title: Percent Ftu at Room Temperature
- function_of_x: yes
- function_of_y: no
- source_vertices: 2
- points: 20
- resampling_max_error_pt: 0.000
- notes: none

| x (F) | y (%) |
|---:|---:|
| 271.5 | 88.02 |
| 273.1 | 87.76 |
| 274.6 | 87.49 |
| 276.1 | 87.23 |
| 277.6 | 86.96 |
| 279.1 | 86.70 |
| 280.7 | 86.44 |
| 282.2 | 86.17 |
| 283.7 | 85.91 |
| 285.2 | 85.64 |
| 286.7 | 85.38 |
| 288.3 | 85.12 |
| 289.8 | 84.85 |
| 291.3 | 84.59 |
| 292.8 | 84.32 |
| 294.3 | 84.06 |
| 295.9 | 83.80 |
| 297.4 | 83.53 |
| 298.9 | 83.27 |
| 300.4 | 83.00 |
