Repository: ayberkdt/team-beautiful

File: src/aerokit/materials/data/curves/fig-3-2-3-1-1b.md
# Digitized curves: Figure 3.2.3.1.1(b)

Generated by `scripts/materials/digitize_figures.py` from the vector paths of MIL-HDBK-5J (references/materials/mil-hdbk-5j/MIL-HDBK-5J.pdf); do not edit.
Typical curves read from a handbook figure: not design allowables.

## Figure

- figure: 3.2.3.1.1(b)
- caption: Figure 3.2.3.1.1(b). Effect of temperature on the tensile yield strength (Fty) of 2024-T3, T351, and 2024-T4 aluminum alloy (all products except extrusions).
- pdf_page: 390
- printed_page: 3-88
- materials: al-2024-t3, al-2024-t351
- page_png: ../figures/mil-hdbk-5j-p0390.png
- kind: effect-of-temperature
- status: digitized
- method: PyMuPDF get_drawings() vector paths + get_text('dict') tick labels; least-squares pixel-to-data map per axis; see the generator docstring
- frame_pt: 156.42, 188.04, 466.98, 564.36
- annotations: Strength at temperature | Exposure up to 10,000 hr

## Axes

| axis | side | title | unit | scale | ticks | snapped | a | b | rms residual (% span) | max residual (% span) | tick values |
|:---|:---|:---|:---|:---|---:|---:|---:|---:|---:|---:|:---|
| x1 | bottom | Temperature, F | F | linear | 8 | 8 | 4.7157098 | -1198.6762 | 0.0057 | 0.0094 | -400; -200; 0; 200; 400; 600; 800; 1000 |
| y1 | left | Percent Fty at Room Temperature | % | linear | 11 | 11 | -0.53198686 | 300.0377 | 0.0042 | 0.0067 | 0; 20; 40; 60; 80; 100; 120; 140; 160; 180; 200 |

## Skipped elements

- 5 x arrowhead stroke (<= 2 straight strokes < 12 pt touching a leader)
- 506 x horizontal/vertical stroke (frame, grid line, tick mark, reference line or underline)
- 1 x stroked fragment shorter than 6 pt
- duplicate path (drawing 49, 78 pt) lies on other curve paths; dropped
- duplicate path (drawing 27, 56 pt) lies on other curve paths; dropped
- duplicate path (drawing 51, 48 pt) lies on other curve paths; dropped
- duplicate path (drawing 50, 45 pt) lies on other curve paths; dropped
- duplicate path (drawing 29, 44 pt) lies on other curve paths; dropped
- duplicate path (drawing 30, 41 pt) lies on other curve paths; dropped
- duplicate path (drawing 36, 40 pt) lies on other curve paths; dropped
- duplicate path (drawing 45, 40 pt) lies on other curve paths; dropped
- duplicate path (drawing 43, 40 pt) lies on other curve paths; dropped
- duplicate path (drawing 23, 38 pt) lies on other curve paths; dropped
- duplicate path (drawing 52, 37 pt) lies on other curve paths; dropped
- duplicate path (drawing 34, 31 pt) lies on other curve paths; dropped
- duplicate path (drawing 56, 20 pt) lies on other curve paths; dropped
- duplicate path (drawing 61, 11 pt) lies on other curve paths; dropped
- duplicate curve (drawings [43, 44, 49, 50, 51, 52, 53, 54, 55], 180 pt) is drawn on top of other curves; dropped
- duplicate curve (drawings [20, 21, 22], 171 pt) is drawn on top of other curves; dropped
- duplicate curve (drawings [27, 28], 113 pt) is drawn on top of other curves; dropped
- duplicate curve (drawings [34, 35], 103 pt) is drawn on top of other curves; dropped
- duplicate curve (drawings [42, 49, 50, 51, 52, 53, 54, 55], 92 pt) is drawn on top of other curves; dropped

## Curve: 100 hr

- label_source: leader (label stack order)
- kind: curve
- x_axis: x1
- y_axis: y1
- x_title: Temperature, F
- y_title: Percent Fty at Room Temperature
- function_of_x: yes
- function_of_y: no
- source_vertices: 1171
- points: 60
- resampling_max_error_pt: 0.111
- notes: own low-x path (drawing 36, drawn on top of another curve) prepended; starts on curve drawn as drawings [49, 50, 51, 52, 53, 54, 55] at (206.3, 356.2) pt; that curve's part to the left was prepended

| x (F) | y (%) |
|---:|---:|
| -440.1 | 158.00 |
| -420.3 | 148.01 |
| -413.8 | 145.17 |
| -404.2 | 141.37 |
| -395.4 | 138.65 |
| -358.6 | 129.65 |
| -321.8 | 122.31 |
| -311.4 | 120.62 |
| -306.3 | 119.98 |
| -280.0 | 115.99 |
| -273.7 | 115.29 |
| -252.0 | 113.28 |
| -219.4 | 109.93 |
| -180.1 | 106.99 |
| -175.3 | 106.73 |
| -140.2 | 105.01 |
| -107.9 | 103.77 |
| -100.3 | 103.61 |
| -50.8 | 103.10 |
| -24.7 | 102.65 |
| 40.0 | 100.99 |
| 62.7 | 100.51 |
| 85.3 | 99.84 |
| 102.9 | 98.82 |
| 120.1 | 97.99 |
| 157.8 | 96.65 |
| 171.9 | 95.85 |
| 195.1 | 94.29 |
| 207.8 | 93.55 |
| 234.4 | 92.40 |
| 243.2 | 91.73 |
| 259.9 | 90.01 |
| 268.7 | 89.50 |
| 279.1 | 89.08 |
| 286.5 | 88.60 |
| 299.8 | 87.49 |
| 317.6 | 86.21 |
| 332.9 | 84.77 |
| 348.2 | 83.11 |
| 359.2 | 81.65 |
| 369.7 | 79.60 |
| 385.0 | 75.61 |
| 394.6 | 72.29 |
| 402.5 | 68.91 |
| 418.9 | 60.39 |
| 428.5 | 56.14 |
| 437.3 | 52.82 |
| 480.6 | 39.83 |
| 490.2 | 37.79 |
| 504.9 | 35.11 |
| 555.0 | 24.96 |
| 575.1 | 21.26 |
| 591.8 | 18.93 |
| 619.8 | 15.99 |
| 649.8 | 13.85 |
| 680.1 | 11.49 |
| 712.9 | 9.83 |
| 727.9 | 9.25 |
| 775.7 | 8.17 |
| 800.0 | 8.01 |

## Curve: 1000 hr

- label_source: leader (label stack order)
- kind: curve
- x_axis: x1
- y_axis: y1
- x_title: Temperature, F
- y_title: Percent Fty at Room Temperature
- function_of_x: yes
- function_of_y: no
- source_vertices: 1140
- points: 60
- resampling_max_error_pt: 0.110
- notes: own low-x path (drawing 45, drawn on top of another curve) prepended; starts on curve drawn as drawings [49, 50, 51, 52, 53, 54, 55] at (278.5, 379.3) pt; that curve's part to the left was prepended

| x (F) | y (%) |
|---:|---:|
| -440.1 | 158.00 |
| -420.3 | 148.01 |
| -410.7 | 143.83 |
| -401.1 | 140.28 |
| -392.3 | 137.86 |
| -380.7 | 135.21 |
| -358.6 | 129.65 |
| -320.1 | 121.99 |
| -284.2 | 116.57 |
| -273.7 | 115.29 |
| -252.0 | 113.28 |
| -228.2 | 110.76 |
| -219.4 | 109.93 |
| -180.1 | 106.99 |
| -140.2 | 105.01 |
| -113.3 | 103.93 |
| -100.3 | 103.61 |
| -58.1 | 103.19 |
| -24.7 | 102.65 |
| 16.6 | 101.56 |
| 67.5 | 100.38 |
| 85.3 | 99.84 |
| 102.9 | 98.82 |
| 120.1 | 97.99 |
| 157.8 | 96.65 |
| 207.8 | 93.55 |
| 237.5 | 92.21 |
| 259.9 | 90.01 |
| 268.7 | 89.50 |
| 279.1 | 89.08 |
| 287.1 | 88.54 |
| 299.8 | 87.49 |
| 317.6 | 86.24 |
| 329.8 | 84.87 |
| 348.2 | 82.38 |
| 352.7 | 81.58 |
| 357.8 | 80.59 |
| 366.6 | 78.01 |
| 378.4 | 72.84 |
| 400.5 | 60.13 |
| 420.9 | 51.67 |
| 437.3 | 43.60 |
| 446.9 | 39.77 |
| 453.4 | 37.73 |
| 462.2 | 35.49 |
| 480.0 | 32.01 |
| 502.1 | 26.52 |
| 522.5 | 23.11 |
| 536.6 | 20.49 |
| 542.3 | 19.69 |
| 549.6 | 18.93 |
| 566.6 | 17.43 |
| 597.4 | 14.23 |
| 612.2 | 13.02 |
| 626.3 | 12.16 |
| 657.4 | 10.59 |
| 678.4 | 10.08 |
| 708.6 | 8.90 |
| 730.1 | 8.42 |
| 771.2 | 8.04 |

## Curve: 10 hr

- label_source: leader (label stack order)
- kind: curve
- x_axis: x1
- y_axis: y1
- x_title: Temperature, F
- y_title: Percent Fty at Room Temperature
- function_of_x: yes
- function_of_y: no
- source_vertices: 1179
- points: 60
- resampling_max_error_pt: 0.114
- notes: own low-x path (drawing 30, drawn on top of another curve) prepended; own low-x path (drawing 29, drawn on top of another curve) prepended; starts on curve drawn as drawings [49, 50, 51, 52, 53, 54, 55] at (214.3, 361.7) pt; that curve's part to the left was prepended

| x (F) | y (%) |
|---:|---:|
| -440.1 | 158.00 |
| -420.3 | 148.01 |
| -413.8 | 145.17 |
| -404.2 | 141.37 |
| -395.4 | 138.65 |
| -358.6 | 129.65 |
| -321.8 | 122.31 |
| -280.0 | 115.99 |
| -273.7 | 115.29 |
| -252.0 | 113.28 |
| -219.4 | 109.93 |
| -180.1 | 106.99 |
| -175.3 | 106.73 |
| -140.2 | 105.01 |
| -107.9 | 103.77 |
| -100.3 | 103.61 |
| -50.8 | 103.10 |
| -24.7 | 102.65 |
| 40.0 | 100.99 |
| 62.7 | 100.51 |
| 85.3 | 99.84 |
| 102.9 | 98.82 |
| 120.1 | 97.99 |
| 157.8 | 96.65 |
| 171.9 | 95.85 |
| 195.1 | 94.29 |
| 207.8 | 93.55 |
| 234.4 | 92.40 |
| 243.2 | 91.73 |
| 259.9 | 90.01 |
| 268.7 | 89.50 |
| 279.1 | 89.08 |
| 286.5 | 88.60 |
| 299.8 | 87.49 |
| 319.0 | 86.12 |
| 332.9 | 84.77 |
| 356.9 | 82.35 |
| 375.3 | 80.21 |
| 384.1 | 78.87 |
| 396.8 | 76.32 |
| 402.5 | 74.88 |
| 413.0 | 71.59 |
| 421.7 | 68.40 |
| 438.1 | 61.63 |
| 456.5 | 55.03 |
| 502.1 | 41.33 |
| 520.5 | 36.32 |
| 527.0 | 34.79 |
| 545.4 | 30.89 |
| 583.0 | 23.46 |
| 597.4 | 21.29 |
| 618.4 | 19.21 |
| 630.5 | 17.78 |
| 638.2 | 16.69 |
| 647.8 | 15.64 |
| 660.0 | 14.49 |
| 699.9 | 11.49 |
| 748.5 | 9.16 |
| 772.6 | 8.46 |
| 800.0 | 8.01 |

## Curve: 1/2 hr

- label_source: leader (label stack order)
- kind: curve
- x_axis: x1
- y_axis: y1
- x_title: Temperature, F
- y_title: Percent Fty at Room Temperature
- function_of_x: yes
- function_of_y: no
- source_vertices: 1180
- points: 60
- resampling_max_error_pt: 0.110
- notes: own low-x path (drawing 23, drawn on top of another curve) prepended; starts on curve drawn as drawings [49, 50, 51, 52, 53, 54, 55] at (269.7, 375.7) pt; that curve's part to the left was prepended

| x (F) | y (%) |
|---:|---:|
| -440.1 | 158.00 |
| -420.3 | 148.01 |
| -413.8 | 145.17 |
| -404.2 | 141.37 |
| -395.4 | 138.65 |
| -380.7 | 135.21 |
| -358.6 | 129.65 |
| -321.8 | 122.31 |
| -311.4 | 120.62 |
| -306.3 | 119.98 |
| -280.0 | 115.99 |
| -273.7 | 115.29 |
| -252.0 | 113.28 |
| -219.4 | 109.93 |
| -180.1 | 106.99 |
| -140.2 | 105.01 |
| -107.9 | 103.77 |
| -100.3 | 103.61 |
| -50.8 | 103.10 |
| -24.7 | 102.65 |
| 78.8 | 100.06 |
| 88.7 | 99.68 |
| 102.9 | 98.82 |
| 120.1 | 97.99 |
| 148.1 | 97.03 |
| 157.8 | 96.65 |
| 166.5 | 96.17 |
| 195.1 | 94.29 |
| 207.8 | 93.55 |
| 231.3 | 92.56 |
| 237.5 | 92.21 |
| 243.2 | 91.73 |
| 259.9 | 90.01 |
| 268.7 | 89.50 |
| 279.1 | 89.08 |
| 314.5 | 86.47 |
| 329.8 | 85.09 |
| 373.4 | 80.59 |
| 394.6 | 78.74 |
| 403.3 | 77.47 |
| 419.8 | 73.99 |
| 431.4 | 71.88 |
| 440.1 | 70.00 |
| 449.7 | 67.28 |
| 474.9 | 59.40 |
| 495.3 | 53.56 |
| 520.5 | 44.78 |
| 563.8 | 34.05 |
| 579.1 | 30.67 |
| 589.5 | 28.72 |
| 600.6 | 26.90 |
| 638.2 | 21.22 |
| 655.7 | 18.99 |
| 661.7 | 18.35 |
| 674.1 | 16.69 |
| 692.5 | 14.68 |
| 714.3 | 12.89 |
| 748.5 | 10.66 |
| 760.7 | 9.96 |
| 800.0 | 8.01 |

## Curve: 10,000 hr

- label_source: leader (label stack order)
- kind: curve
- x_axis: x1
- y_axis: y1
- x_title: Temperature, F
- y_title: Percent Fty at Room Temperature
- function_of_x: yes
- function_of_y: no
- source_vertices: 1093
- points: 60
- resampling_max_error_pt: 0.100
- notes: own low-x path (drawing 52, drawn on top of another curve) prepended; own low-x path (drawing 51, drawn on top of another curve) prepended; own low-x path (drawing 50, drawn on top of another curve) prepended; own low-x path (drawing 49, drawn on top of another curve) prepended

| x (F) | y (%) |
|---:|---:|
| -440.1 | 158.00 |
| -420.3 | 148.01 |
| -410.7 | 143.83 |
| -401.1 | 140.28 |
| -392.3 | 137.86 |
| -380.7 | 135.21 |
| -358.6 | 129.65 |
| -320.1 | 121.99 |
| -297.5 | 118.67 |
| -284.2 | 116.57 |
| -273.7 | 115.29 |
| -252.0 | 113.28 |
| -228.2 | 110.76 |
| -219.4 | 109.93 |
| -180.1 | 106.99 |
| -132.5 | 104.69 |
| -113.3 | 103.93 |
| -105.1 | 103.70 |
| -50.8 | 103.10 |
| -24.7 | 102.65 |
| 40.0 | 100.99 |
| 62.7 | 100.51 |
| 85.3 | 99.84 |
| 102.9 | 98.82 |
| 120.1 | 97.99 |
| 157.8 | 96.65 |
| 171.9 | 95.85 |
| 207.8 | 93.52 |
| 234.4 | 92.47 |
| 239.2 | 92.12 |
| 243.2 | 91.64 |
| 263.0 | 88.54 |
| 271.8 | 87.42 |
| 277.7 | 86.82 |
| 286.5 | 85.64 |
| 296.1 | 83.94 |
| 302.3 | 82.35 |
| 311.4 | 79.38 |
| 329.8 | 72.20 |
| 355.0 | 61.86 |
| 373.4 | 55.15 |
| 419.8 | 39.99 |
| 437.3 | 34.69 |
| 453.4 | 30.42 |
| 462.2 | 28.60 |
| 479.2 | 26.17 |
| 495.9 | 22.76 |
| 502.1 | 21.67 |
| 508.6 | 20.90 |
| 526.4 | 19.15 |
| 547.1 | 16.72 |
| 563.8 | 15.19 |
| 593.5 | 12.96 |
| 610.2 | 11.90 |
| 619.8 | 11.49 |
| 641.6 | 10.98 |
| 660.0 | 9.99 |
| 663.9 | 9.86 |
| 688.8 | 9.35 |
| 707.2 | 8.81 |

File: src/aerokit/materials/data/curves/fig-3-2-3-1-4.md
# Digitized curves: Figure 3.2.3.1.4

Generated by `scripts/materials/digitize_figures.py` from the vector paths of MIL-HDBK-5J (references/materials/mil-hdbk-5j/MIL-HDBK-5J.pdf); do not edit.
Typical curves read from a handbook figure: not design allowables.

## Figure

- figure: 3.2.3.1.4
- caption: Figure 3.2.3.1.4. Effect of temperature on the tensile and compressive moduli (E and Ec) of 2024 aluminum alloy.
- pdf_page: 395
- printed_page: 3-93
- materials: al-2024-t3, al-2024-t351
- page_png: ../figures/mil-hdbk-5j-p0395.png
- kind: effect-of-temperature
- status: skipped
- method: PyMuPDF get_drawings() vector paths + get_text('dict') tick labels; least-squares pixel-to-data map per axis; see the generator docstring
- annotations: none

## Axes

| axis | side | title | unit | scale | ticks | snapped | a | b | rms residual (% span) | max residual (% span) | tick values |
|:---|:---|:---|:---|:---|---:|---:|---:|---:|---:|---:|:---|

## Skipped elements

- the figure is a raster image (no vector paths to read)

File: src/aerokit/materials/data/curves/fig-3-2-3-1-6a.md
# Digitized curves: Figure 3.2.3.1.6(a)

Generated by `scripts/materials/digitize_figures.py` from the vector paths of MIL-HDBK-5J (references/materials/mil-hdbk-5j/MIL-HDBK-5J.pdf); do not edit.
Typical curves read from a handbook figure: not design allowables.

## Figure

- figure: 3.2.3.1.6(a)
- caption: Figure 3.2.3.1.6(a). Typical tensile and compressive stress-strain and compressive tangent-modulus curves for 2024-T3 aluminum alloy sheet at room temperature.
- pdf_page: 397
- printed_page: 3-95
- materials: al-2024-t3
- page_png: ../figures/mil-hdbk-5j-p0397.png
- kind: stress-strain
- status: digitized
- method: PyMuPDF get_drawings() vector paths + get_text('dict') tick labels; least-squares pixel-to-data map per axis; see the generator docstring
- frame_pt: 164.54, 69.07, 463.91, 304.15
- annotations: Ramberg - Osgood | n(L-tension) = 50 | n(LT-tension) = 12 | n (L-comp.) = 15 | n (LT-comp.) = 11 | Thickness ≤ 0.249 in. | TYPICAL

## Axes

| axis | side | title | unit | scale | ticks | snapped | a | b | rms residual (% span) | max residual (% span) | tick values |
|:---|:---|:---|:---|:---|---:|---:|---:|---:|---:|---:|:---|
| x1 | bottom | Strain, 0.001 in./in. / Compressive Tangent Modulus, 10^3 ksi | 0.001 in./in. | linear | 7 | 7 | 0.040081389 | -6.594643 | 0.0097 | 0.0141 | 0; 2; 4; 6; 8; 10; 12 |
| y1 | left | Stress, ksi | ksi | linear | 6 | 6 | -0.4254478 | 129.39331 | 0.0120 | 0.0186 | 0; 20; 40; 60; 80; 100 |

## Skipped elements

- 5 x filled shape (dash fragment, arrowhead, marker or rule) - never read as a curve
- 113 x horizontal/vertical stroke (frame, grid line, tick mark, reference line or underline)
- duplicate path (drawing 12, 38 pt) lies on other curve paths; dropped
- duplicate path (drawing 8, 38 pt) lies on other curve paths; dropped
- duplicate path (drawing 14, 38 pt) lies on other curve paths; dropped
- duplicate curve (drawings [6], 38 pt) is drawn on top of other curves; dropped

## Curve: L - tension

- label_source: leader
- kind: stress-strain
- x_axis: x1
- y_axis: y1
- x_title: Strain, 0.001 in./in.
- y_title: Stress, ksi
- function_of_x: yes
- function_of_y: no
- source_vertices: 84
- points: 60
- resampling_max_error_pt: 0.020
- notes: own low-x path (drawing 12, drawn on top of another curve) prepended; 1 source vertices that step back along the x direction (pen retrace / joins) left out

| x (0.001 in./in.) | y (ksi) |
|---:|---:|
| 0.000 | -0.01 |
| 0.142 | 1.49 |
| 0.299 | 3.09 |
| 0.758 | 7.95 |
| 0.824 | 8.70 |
| 0.891 | 9.35 |
| 1.250 | 13.15 |
| 1.293 | 13.55 |
| 1.331 | 14.00 |
| 1.374 | 14.45 |
| 1.416 | 14.85 |
| 1.743 | 18.30 |
| 1.928 | 20.21 |
| 2.112 | 22.21 |
| 2.306 | 24.21 |
| 2.699 | 28.31 |
| 3.268 | 34.32 |
| 3.448 | 36.17 |
| 3.850 | 40.42 |
| 3.921 | 41.12 |
| 3.987 | 41.82 |
| 4.049 | 42.52 |
| 4.111 | 43.12 |
| 4.352 | 45.67 |
| 4.376 | 45.87 |
| 4.395 | 46.12 |
| 4.418 | 46.32 |
| 4.447 | 46.62 |
| 4.461 | 46.72 |
| 4.494 | 47.07 |
| 4.532 | 47.37 |
| 4.570 | 47.72 |
| 4.613 | 48.07 |
| 4.636 | 48.22 |
| 4.665 | 48.37 |
| 4.717 | 48.72 |
| 4.750 | 48.92 |
| 4.783 | 49.07 |
| 4.859 | 49.37 |
| 5.010 | 49.92 |
| 5.077 | 50.07 |
| 5.152 | 50.28 |
| 5.238 | 50.43 |
| 5.332 | 50.63 |
| 5.389 | 50.68 |
| 5.579 | 50.98 |
| 5.654 | 51.03 |
| 5.915 | 51.33 |
| 6.014 | 51.38 |
| 6.242 | 51.58 |
| 6.369 | 51.63 |
| 6.658 | 51.83 |
| 6.909 | 51.98 |
| 7.293 | 52.18 |
| 7.875 | 52.43 |
| 8.008 | 52.43 |
| 8.439 | 52.58 |
| 8.955 | 52.73 |
| 9.140 | 52.73 |
| 9.892 | 52.93 |

## Curve: L - compression (tangent modulus)

- label_source: adjacent text
- kind: tangent-modulus
- x_axis: x1
- y_axis: y1
- x_title: Compressive Tangent Modulus, 10^3 ksi
- y_title: Stress, ksi
- function_of_x: no
- function_of_y: yes
- source_vertices: 93
- points: 60
- resampling_max_error_pt: 0.028
- notes: 1 source vertices that step back along the y direction (pen retrace / joins) left out

| x (10^3 ksi) | y (ksi) |
|---:|---:|
| 0.602 | 46.72 |
| 0.753 | 45.87 |
| 0.872 | 45.37 |
| 1.014 | 44.87 |
| 1.170 | 44.37 |
| 1.255 | 44.07 |
| 1.345 | 43.82 |
| 1.658 | 43.07 |
| 1.776 | 42.87 |
| 2.027 | 42.37 |
| 2.453 | 41.62 |
| 2.770 | 41.12 |
| 2.941 | 40.92 |
| 3.296 | 40.42 |
| 3.486 | 40.22 |
| 3.680 | 39.97 |
| 4.073 | 39.57 |
| 4.281 | 39.32 |
| 4.698 | 38.87 |
| 4.911 | 38.62 |
| 5.129 | 38.42 |
| 5.347 | 38.17 |
| 5.560 | 37.97 |
| 5.986 | 37.52 |
| 6.814 | 36.72 |
| 7.013 | 36.47 |
| 7.387 | 36.07 |
| 7.567 | 35.82 |
| 7.913 | 35.42 |
| 8.235 | 35.02 |
| 8.529 | 34.62 |
| 8.794 | 34.21 |
| 9.031 | 33.81 |
| 9.244 | 33.41 |
| 9.343 | 33.26 |
| 9.523 | 32.86 |
| 9.608 | 32.71 |
| 9.755 | 32.31 |
| 9.883 | 31.91 |
| 9.940 | 31.76 |
| 10.049 | 31.36 |
| 10.096 | 31.21 |
| 10.238 | 30.61 |
| 10.281 | 30.36 |
| 10.319 | 30.11 |
| 10.390 | 29.71 |
| 10.451 | 29.26 |
| 10.518 | 28.56 |
| 10.551 | 28.16 |
| 10.565 | 27.96 |
| 10.603 | 27.31 |
| 10.612 | 27.11 |
| 10.631 | 26.61 |
| 10.631 | 26.51 |
| 10.636 | 26.46 |
| 10.660 | 25.76 |
| 10.674 | 25.01 |
| 10.688 | 23.51 |
| 10.697 | 21.51 |
| 10.697 | 11.50 |

## Curve: LT - compression

- label_source: leader
- kind: stress-strain
- x_axis: x1
- y_axis: y1
- x_title: Strain, 0.001 in./in.
- y_title: Stress, ksi
- function_of_x: yes
- function_of_y: no
- source_vertices: 89
- points: 60
- resampling_max_error_pt: 0.039
- notes: own low-x path (drawing 8, drawn on top of another curve) prepended; 1 source vertices that step back along the x direction (pen retrace / joins) left out

| x (0.001 in./in.) | y (ksi) |
|---:|---:|
| 0.000 | -0.01 |
| 0.294 | 3.09 |
| 0.597 | 6.40 |
| 0.744 | 7.95 |
| 0.810 | 8.70 |
| 0.876 | 9.35 |
| 0.933 | 10.00 |
| 1.037 | 11.05 |
| 1.075 | 11.50 |
| 1.269 | 13.55 |
| 1.307 | 14.00 |
| 1.861 | 19.86 |
| 1.970 | 21.06 |
| 2.070 | 22.11 |
| 2.117 | 22.66 |
| 2.164 | 23.11 |
| 2.202 | 23.56 |
| 2.340 | 25.01 |
| 2.363 | 25.31 |
| 2.415 | 25.86 |
| 2.444 | 26.11 |
| 2.628 | 28.06 |
| 2.657 | 28.41 |
| 2.714 | 29.01 |
| 2.804 | 29.91 |
| 2.818 | 30.01 |
| 2.860 | 30.41 |
| 2.884 | 30.71 |
| 2.932 | 31.21 |
| 3.078 | 32.66 |
| 3.130 | 33.21 |
| 3.187 | 33.71 |
| 3.362 | 35.37 |
| 3.490 | 36.52 |
| 3.632 | 37.67 |
| 3.789 | 38.87 |
| 3.874 | 39.47 |
| 3.969 | 40.12 |
| 4.068 | 40.72 |
| 4.120 | 41.07 |
| 4.433 | 42.72 |
| 4.504 | 43.07 |
| 4.579 | 43.37 |
| 4.655 | 43.72 |
| 4.740 | 44.07 |
| 4.925 | 44.77 |
| 5.025 | 45.12 |
| 5.129 | 45.47 |
| 5.489 | 46.57 |
| 5.929 | 47.67 |
| 6.279 | 48.42 |
| 6.474 | 48.82 |
| 6.578 | 48.97 |
| 6.791 | 49.37 |
| 7.146 | 49.97 |
| 7.544 | 50.58 |
| 7.984 | 51.18 |
| 8.316 | 51.58 |
| 8.685 | 51.98 |
| 9.911 | 53.18 |

## Curve: LT - compression (tangent modulus)

- label_source: adjacent text
- kind: tangent-modulus
- x_axis: x1
- y_axis: y1
- x_title: Compressive Tangent Modulus, 10^3 ksi
- y_title: Stress, ksi
- function_of_x: no
- function_of_y: yes
- source_vertices: 93
- points: 60
- resampling_max_error_pt: 0.025
- notes: 1 source vertices that step back along the y direction (pen retrace / joins) left out

| x (10^3 ksi) | y (ksi) |
|---:|---:|
| 0.895 | 53.18 |
| 1.113 | 51.98 |
| 1.279 | 51.18 |
| 1.464 | 50.38 |
| 1.677 | 49.57 |
| 1.790 | 49.17 |
| 2.169 | 48.02 |
| 2.306 | 47.67 |
| 2.449 | 47.27 |
| 2.756 | 46.57 |
| 2.922 | 46.17 |
| 3.448 | 45.12 |
| 4.021 | 44.07 |
| 4.423 | 43.37 |
| 4.835 | 42.72 |
| 5.252 | 42.02 |
| 5.465 | 41.72 |
| 5.673 | 41.37 |
| 6.085 | 40.72 |
| 6.691 | 39.82 |
| 6.885 | 39.47 |
| 7.264 | 38.87 |
| 7.619 | 38.27 |
| 7.951 | 37.67 |
| 8.259 | 37.07 |
| 8.406 | 36.82 |
| 8.803 | 35.92 |
| 8.922 | 35.67 |
| 9.144 | 35.07 |
| 9.244 | 34.82 |
| 9.338 | 34.52 |
| 9.514 | 34.01 |
| 9.594 | 33.71 |
| 9.741 | 33.21 |
| 9.807 | 32.96 |
| 9.869 | 32.66 |
| 9.982 | 32.16 |
| 10.034 | 31.91 |
| 10.167 | 31.21 |
| 10.243 | 30.71 |
| 10.276 | 30.41 |
| 10.304 | 30.21 |
| 10.328 | 30.01 |
| 10.347 | 29.91 |
| 10.437 | 29.01 |
| 10.484 | 28.41 |
| 10.527 | 27.76 |
| 10.598 | 26.36 |
| 10.617 | 25.86 |
| 10.626 | 25.31 |
| 10.645 | 24.71 |
| 10.645 | 24.61 |
| 10.655 | 24.41 |
| 10.655 | 24.21 |
| 10.664 | 23.76 |
| 10.683 | 22.16 |
| 10.693 | 20.51 |
| 10.693 | 19.31 |
| 10.697 | 18.90 |
| 10.697 | 11.50 |

## Curve: LT - tension

- label_source: leader
- kind: stress-strain
- x_axis: x1
- y_axis: y1
- x_title: Strain, 0.001 in./in.
- y_title: Stress, ksi
- function_of_x: yes
- function_of_y: no
- source_vertices: 82
- points: 60
- resampling_max_error_pt: 0.035
- notes: starts on curve drawn as drawings [7, 12] at (191.8, 277.1) pt; that curve's part to the left was prepended

| x (0.001 in./in.) | y (ksi) |
|---:|---:|
| 0.000 | -0.01 |
| 0.142 | 1.49 |
| 0.299 | 3.09 |
| 0.758 | 7.95 |
| 0.824 | 8.70 |
| 0.891 | 9.35 |
| 1.250 | 13.15 |
| 1.293 | 13.55 |
| 1.331 | 14.00 |
| 1.374 | 14.45 |
| 1.416 | 14.85 |
| 1.776 | 18.65 |
| 1.890 | 19.81 |
| 1.994 | 20.96 |
| 2.145 | 22.51 |
| 2.188 | 23.01 |
| 2.231 | 23.41 |
| 2.463 | 25.86 |
| 2.510 | 26.31 |
| 2.609 | 27.36 |
| 2.662 | 27.86 |
| 2.823 | 29.56 |
| 2.865 | 29.96 |
| 2.998 | 31.31 |
| 3.097 | 32.21 |
| 3.197 | 33.16 |
| 3.306 | 34.11 |
| 3.486 | 35.62 |
| 3.699 | 37.17 |
| 3.779 | 37.72 |
| 3.864 | 38.27 |
| 3.959 | 38.82 |
| 4.063 | 39.37 |
| 4.234 | 40.22 |
| 4.437 | 41.12 |
| 4.594 | 41.72 |
| 4.769 | 42.32 |
| 4.864 | 42.62 |
| 5.318 | 43.92 |
| 5.593 | 44.52 |
| 5.744 | 44.82 |
| 5.820 | 45.02 |
| 6.270 | 45.82 |
| 6.474 | 46.12 |
| 6.582 | 46.32 |
| 6.696 | 46.47 |
| 6.810 | 46.67 |
| 7.061 | 46.97 |
| 7.189 | 47.17 |
| 7.458 | 47.47 |
| 7.605 | 47.67 |
| 7.757 | 47.82 |
| 7.913 | 48.02 |
| 8.254 | 48.32 |
| 8.443 | 48.52 |
| 8.638 | 48.67 |
| 8.841 | 48.87 |
| 9.253 | 49.22 |
| 9.457 | 49.37 |
| 9.656 | 49.57 |

## Curve: L - compression

- label_source: leader
- kind: stress-strain
- x_axis: x1
- y_axis: y1
- x_title: Strain, 0.001 in./in.
- y_title: Stress, ksi
- function_of_x: yes
- function_of_y: no
- source_vertices: 92
- points: 59
- resampling_max_error_pt: 0.042
- notes: own low-x path (drawing 14, drawn on top of another curve) prepended; 1 source vertices that step back along the x direction (pen retrace / joins) left out

| x (0.001 in./in.) | y (ksi) |
|---:|---:|
| 0.000 | -0.01 |
| 0.294 | 3.09 |
| 0.597 | 6.40 |
| 0.744 | 7.95 |
| 0.810 | 8.70 |
| 0.876 | 9.35 |
| 0.933 | 10.00 |
| 1.037 | 11.05 |
| 1.075 | 11.50 |
| 1.269 | 13.55 |
| 1.307 | 14.00 |
| 1.667 | 17.80 |
| 2.070 | 22.16 |
| 2.311 | 24.71 |
| 2.359 | 25.26 |
| 2.477 | 26.51 |
| 2.482 | 26.51 |
| 2.496 | 26.61 |
| 2.534 | 27.11 |
| 2.572 | 27.51 |
| 2.595 | 27.71 |
| 2.614 | 27.96 |
| 2.695 | 28.76 |
| 2.714 | 29.01 |
| 2.737 | 29.26 |
| 2.761 | 29.46 |
| 2.927 | 31.21 |
| 2.965 | 31.56 |
| 3.078 | 32.71 |
| 3.291 | 34.62 |
| 3.500 | 36.27 |
| 3.561 | 36.72 |
| 3.623 | 37.12 |
| 3.765 | 37.97 |
| 3.850 | 38.42 |
| 3.940 | 38.87 |
| 4.096 | 39.57 |
| 4.215 | 39.97 |
| 4.276 | 40.22 |
| 4.347 | 40.42 |
| 4.499 | 40.92 |
| 4.864 | 41.87 |
| 5.091 | 42.37 |
| 5.347 | 42.87 |
| 5.489 | 43.07 |
| 5.564 | 43.22 |
| 5.645 | 43.32 |
| 5.725 | 43.47 |
| 5.811 | 43.57 |
| 6.085 | 43.97 |
| 6.185 | 44.07 |
| 6.398 | 44.37 |
| 6.507 | 44.47 |
| 6.748 | 44.77 |
| 7.904 | 45.77 |
| 8.088 | 45.87 |
| 8.472 | 46.17 |
| 8.874 | 46.42 |
| 9.267 | 46.72 |

File: src/aerokit/materials/data/curves/fig-3-2-3-1-6i.md
# Digitized curves: Figure 3.2.3.1.6(i)

Generated by `scripts/materials/digitize_figures.py` from the vector paths of MIL-HDBK-5J (references/materials/mil-hdbk-5j/MIL-HDBK-5J.pdf); do not edit.
Typical curves read from a handbook figure: not design allowables.

## Figure

- figure: 3.2.3.1.6(i)
- caption: Figure 3.2.3.1.6(i). Typical tensile and compressive stress-strain and compressive tangent-modulus curves for 2024-T351 aluminum alloy plate at room temperature.
- pdf_page: 401
- printed_page: 3-99
- materials: al-2024-t351
- page_png: ../figures/mil-hdbk-5j-p0401.png
- kind: stress-strain
- status: digitized
- method: PyMuPDF get_drawings() vector paths + get_text('dict') tick labels; least-squares pixel-to-data map per axis; see the generator docstring
- frame_pt: 172.61, 68.88, 479.40, 294.45
- annotations: TYPICAL | Thickness: 0.500-2.000 in. | n (L-comp.) = 9.0 45 | n (LT-comp.) = 12 50 | Ramberg-Osgood TYS (ksi) | n (L-tension) = 42 53 | n (LT-tension) = 9.0 47

## Axes

| axis | side | title | unit | scale | ticks | snapped | a | b | rms residual (% span) | max residual (% span) | tick values |
|:---|:---|:---|:---|:---|---:|---:|---:|---:|---:|---:|:---|
| x1 | bottom | Strain, 0.001 in./in. / Compressive Tangent Modulus, 10^3 ksi. | 0.001 in./in. | linear | 7 | 7 | 0.039116711 | -6.7499607 | 0.0093 | 0.0153 | 0; 2; 4; 6; 8; 10; 12 |
| y1 | left | Stress, ksi | ksi | linear | 7 | 7 | -0.26601091 | 78.330144 | 0.0076 | 0.0116 | 0; 10; 20; 30; 40; 50; 60 |

## Skipped elements

- 6 x arrowhead stroke (<= 2 straight strokes < 12 pt touching a leader)
- 21 x filled shape (dash fragment, arrowhead, marker or rule) - never read as a curve
- 264 x horizontal/vertical stroke (frame, grid line, tick mark, reference line or underline)
- 6 x stroked fragment shorter than 6 pt
- duplicate path (drawing 139, 386 pt) lies on other curve paths; dropped
- duplicate path (drawing 139, 334 pt) lies on other curve paths; dropped
- duplicate path (drawing 116, 14 pt) lies on other curve paths; dropped
- duplicate path (drawing 118, 14 pt) lies on other curve paths; dropped
- duplicate path (drawing 112, 13 pt) lies on other curve paths; dropped
- duplicate path (drawing 114, 13 pt) lies on other curve paths; dropped
- duplicate path (drawing 110, 13 pt) lies on other curve paths; dropped
- duplicate path (drawing 120, 13 pt) lies on other curve paths; dropped
- duplicate path (drawing 108, 13 pt) lies on other curve paths; dropped
- duplicate path (drawing 102, 12 pt) lies on other curve paths; dropped
- duplicate path (drawing 122, 12 pt) lies on other curve paths; dropped
- duplicate path (drawing 106, 12 pt) lies on other curve paths; dropped
- duplicate path (drawing 104, 12 pt) lies on other curve paths; dropped
- duplicate path (drawing 128, 11 pt) lies on other curve paths; dropped
- duplicate path (drawing 124, 11 pt) lies on other curve paths; dropped
- duplicate path (drawing 98, 11 pt) lies on other curve paths; dropped
- duplicate path (drawing 100, 11 pt) lies on other curve paths; dropped
- duplicate path (drawing 130, 11 pt) lies on other curve paths; dropped
- duplicate path (drawing 126, 11 pt) lies on other curve paths; dropped
- duplicate path (drawing 136, 10 pt) lies on other curve paths; dropped
- duplicate path (drawing 132, 10 pt) lies on other curve paths; dropped
- duplicate path (drawing 96, 10 pt) lies on other curve paths; dropped
- duplicate path (drawing 134, 10 pt) lies on other curve paths; dropped

## Curve: LT-compression (tangent modulus)

- label_source: leader
- kind: tangent-modulus
- x_axis: x1
- y_axis: y1
- x_title: Compressive Tangent Modulus, 10^3 ksi.
- y_title: Stress, ksi
- function_of_x: no
- function_of_y: yes
- source_vertices: 36
- points: 36
- resampling_max_error_pt: 0.000
- notes: none

| x (10^3 ksi.) | y (ksi) |
|---:|---:|
| 0.821 | 54.013 |
| 1.100 | 52.480 |
| 1.459 | 50.980 |
| 1.900 | 49.544 |
| 2.450 | 48.140 |
| 3.109 | 46.767 |
| 3.851 | 45.458 |
| 4.670 | 44.166 |
| 5.529 | 42.905 |
| 6.378 | 41.692 |
| 7.190 | 40.495 |
| 7.920 | 39.345 |
| 8.561 | 38.228 |
| 9.091 | 37.143 |
| 9.521 | 36.106 |
| 9.861 | 35.068 |
| 10.119 | 34.095 |
| 10.319 | 33.105 |
| 10.471 | 32.180 |
| 10.551 | 31.557 |
| 10.610 | 30.951 |
| 10.668 | 30.376 |
| 10.708 | 29.785 |
| 10.750 | 29.227 |
| 10.781 | 28.669 |
| 10.800 | 28.142 |
| 10.818 | 27.631 |
| 10.830 | 27.057 |
| 10.849 | 26.562 |
| 10.849 | 26.546 |
| 10.861 | 25.540 |
| 10.879 | 24.535 |
| 10.891 | 23.529 |
| 10.891 | 21.519 |
| 10.898 | 20.529 |
| 10.898 | 0.005 |

## Curve: L-tension

- label_source: leader
- kind: stress-strain
- x_axis: x1
- y_axis: y1
- x_title: Strain, 0.001 in./in.
- y_title: Stress, ksi
- function_of_x: yes
- function_of_y: no
- source_vertices: 33
- points: 33
- resampling_max_error_pt: 0.000
- notes: none

| x (0.001 in./in.) | y (ksi) |
|---:|---:|
| 0.002 | 0.005 |
| 1.070 | 11.496 |
| 1.168 | 12.517 |
| 1.450 | 15.502 |
| 1.539 | 16.507 |
| 4.128 | 44.229 |
| 4.158 | 44.453 |
| 4.182 | 44.708 |
| 4.200 | 44.947 |
| 4.231 | 45.187 |
| 4.250 | 45.458 |
| 4.268 | 45.697 |
| 4.299 | 45.953 |
| 4.320 | 46.208 |
| 4.351 | 46.448 |
| 4.379 | 46.703 |
| 4.419 | 47.102 |
| 4.461 | 47.485 |
| 4.498 | 47.868 |
| 4.602 | 48.666 |
| 4.658 | 49.081 |
| 4.731 | 49.480 |
| 4.820 | 49.879 |
| 4.921 | 50.294 |
| 5.050 | 50.709 |
| 5.219 | 51.140 |
| 5.439 | 51.555 |
| 5.738 | 51.970 |
| 6.139 | 52.401 |
| 6.700 | 52.848 |
| 7.458 | 53.278 |
| 8.530 | 53.725 |
| 10.009 | 54.172 |

## Curve: L-compression (tangent modulus)

- label_source: leader
- kind: tangent-modulus
- x_axis: x1
- y_axis: y1
- x_title: Compressive Tangent Modulus, 10^3 ksi.
- y_title: Stress, ksi
- function_of_x: no
- function_of_y: yes
- source_vertices: 38
- points: 37
- resampling_max_error_pt: 0.144
- notes: 1 source vertices that step back along the y direction (pen retrace / joins) left out

| x (10^3 ksi.) | y (ksi) |
|---:|---:|
| 1.020 | 49.736 |
| 1.340 | 47.836 |
| 1.748 | 46.033 |
| 2.250 | 44.309 |
| 2.839 | 42.649 |
| 3.529 | 41.053 |
| 4.299 | 39.505 |
| 5.120 | 38.005 |
| 5.958 | 36.585 |
| 6.770 | 35.212 |
| 7.519 | 33.887 |
| 8.190 | 32.610 |
| 8.770 | 31.366 |
| 9.251 | 30.200 |
| 9.629 | 29.052 |
| 9.941 | 27.950 |
| 10.180 | 26.897 |
| 10.361 | 25.891 |
| 10.490 | 24.918 |
| 10.570 | 24.295 |
| 10.631 | 23.689 |
| 10.680 | 23.082 |
| 10.720 | 22.476 |
| 10.781 | 21.391 |
| 10.800 | 20.848 |
| 10.818 | 20.338 |
| 10.830 | 19.779 |
| 10.849 | 19.300 |
| 10.849 | 19.061 |
| 10.861 | 18.773 |
| 10.861 | 18.502 |
| 10.868 | 18.199 |
| 10.868 | 17.656 |
| 10.879 | 17.353 |
| 10.879 | 16.794 |
| 10.898 | 16.507 |
| 10.898 | 0.005 |

## Curve: LT-compression

- label_source: leader
- kind: stress-strain
- x_axis: x1
- y_axis: y1
- x_title: Strain, 0.001 in./in.
- y_title: Stress, ksi
- function_of_x: yes
- function_of_y: no
- source_vertices: 35
- points: 34
- resampling_max_error_pt: 0.026
- notes: 1 source vertices that step back along the x direction (pen retrace / joins) left out

| x (0.001 in./in.) | y (ksi) |
|---:|---:|
| 0.002 | 0.005 |
| 1.060 | 11.496 |
| 1.149 | 12.517 |
| 1.419 | 15.502 |
| 1.511 | 16.507 |
| 2.438 | 26.546 |
| 2.480 | 27.057 |
| 2.541 | 27.631 |
| 2.579 | 28.142 |
| 2.630 | 28.669 |
| 2.680 | 29.227 |
| 2.741 | 29.785 |
| 2.790 | 30.376 |
| 2.851 | 30.951 |
| 2.900 | 31.557 |
| 2.961 | 32.180 |
| 3.048 | 33.105 |
| 3.151 | 34.095 |
| 3.250 | 35.068 |
| 3.351 | 36.106 |
| 3.461 | 37.143 |
| 3.590 | 38.228 |
| 3.719 | 39.345 |
| 3.879 | 40.495 |
| 4.048 | 41.692 |
| 4.250 | 42.905 |
| 4.498 | 44.166 |
| 4.799 | 45.458 |
| 5.188 | 46.767 |
| 5.681 | 48.140 |
| 6.329 | 49.544 |
| 7.209 | 50.980 |
| 8.389 | 52.480 |
| 9.999 | 54.013 |

## Curve: LT-tension

- label_source: leader
- kind: stress-strain
- x_axis: x1
- y_axis: y1
- x_title: Strain, 0.001 in./in.
- y_title: Stress, ksi
- function_of_x: yes
- function_of_y: no
- source_vertices: 35
- points: 34
- resampling_max_error_pt: 0.012
- notes: 1 source vertices that step back along the x direction (pen retrace / joins) left out

| x (0.001 in./in.) | y (ksi) |
|---:|---:|
| 0.002 | 0.005 |
| 1.070 | 11.496 |
| 1.168 | 12.517 |
| 1.450 | 15.502 |
| 1.539 | 16.507 |
| 1.889 | 20.194 |
| 1.931 | 20.625 |
| 1.980 | 21.215 |
| 2.030 | 21.742 |
| 2.079 | 22.284 |
| 2.140 | 22.859 |
| 2.189 | 23.450 |
| 2.250 | 24.088 |
| 2.309 | 24.694 |
| 2.370 | 25.317 |
| 2.438 | 25.987 |
| 2.541 | 27.009 |
| 2.640 | 28.078 |
| 2.750 | 29.147 |
| 2.870 | 30.312 |
| 2.999 | 31.493 |
| 3.130 | 32.706 |
| 3.290 | 33.999 |
| 3.449 | 35.324 |
| 3.651 | 36.712 |
| 3.869 | 38.149 |
| 4.139 | 39.633 |
| 4.461 | 41.181 |
| 4.860 | 42.809 |
| 5.371 | 44.469 |
| 6.040 | 46.208 |
| 6.909 | 48.028 |
| 8.091 | 49.911 |
| 9.678 | 51.842 |

## Curve: L-compression

- label_source: leader
- kind: stress-strain
- x_axis: x1
- y_axis: y1
- x_title: Strain, 0.001 in./in.
- y_title: Stress, ksi
- function_of_x: yes
- function_of_y: no
- source_vertices: 33
- points: 32
- resampling_max_error_pt: 0.086
- notes: 1 source vertices that step back along the x direction (pen retrace / joins) left out

| x (0.001 in./in.) | y (ksi) |
|---:|---:|
| 0.002 | 0.005 |
| 1.060 | 11.496 |
| 1.149 | 12.517 |
| 1.419 | 15.502 |
| 1.511 | 16.507 |
| 1.778 | 19.332 |
| 1.821 | 19.779 |
| 1.870 | 20.338 |
| 1.912 | 20.848 |
| 2.011 | 21.933 |
| 2.069 | 22.476 |
| 2.119 | 23.082 |
| 2.241 | 24.295 |
| 2.302 | 24.918 |
| 2.389 | 25.891 |
| 2.492 | 26.897 |
| 2.590 | 27.950 |
| 2.701 | 29.052 |
| 2.820 | 30.200 |
| 2.961 | 31.366 |
| 3.100 | 32.610 |
| 3.259 | 33.887 |
| 3.449 | 35.212 |
| 3.658 | 36.585 |
| 3.919 | 38.005 |
| 4.240 | 39.505 |
| 4.639 | 41.053 |
| 5.139 | 42.649 |
| 5.799 | 44.309 |
| 6.679 | 46.033 |
| 7.859 | 47.836 |
| 9.460 | 49.736 |
