Repository: ayberkdt/team-beautiful

File: src/aerokit/materials/data/curves/fig-3-2-8-4-1a.md
# Digitized curves: Figure 3.2.8.4.1(a)

Generated by `scripts/materials/digitize_figures.py` from the vector paths of MIL-HDBK-5J (references/materials/mil-hdbk-5j/MIL-HDBK-5J.pdf); do not edit.
Typical curves read from a handbook figure: not design allowables.

## Figure

- figure: 3.2.8.4.1(a)
- caption: Figure 3.2.8.4.1(a). Effect of temperature on the tensile ultimate strength (Ftu) of 2219-T87 aluminum alloy sheet and plate.
- pdf_page: 491
- printed_page: 3-189
- materials: al-2219-t87
- page_png: ../figures/mil-hdbk-5j-p0491.png
- kind: effect-of-temperature
- status: digitized
- method: PyMuPDF get_drawings() vector paths + get_text('dict') tick labels; least-squares pixel-to-data map per axis; see the generator docstring
- frame_pt: 117.24, 251.79, 504.41, 489.02
- annotations: Strength at temperature | Exposure up to 10,000 hr

## Axes

| axis | side | title | unit | scale | ticks | snapped | a | b | rms residual (% span) | max residual (% span) | tick values |
|:---|:---|:---|:---|:---|---:|---:|---:|---:|---:|---:|:---|
| x1 | bottom | Temperature, F | F | linear | 14 | 14 | 3.3581819 | -893.8057 | 0.0088 | 0.0159 | -500; -400; -300; -200; -100; 0; 100; 200; 300; 400; 500; 600; 700; 800 |
| y1 | left | Percent Ftu of Room Temperature | % | linear | 9 | 9 | -0.67445045 | 329.84312 | 0.0143 | 0.0161 | 0; 20; 40; 60; 80; 100; 120; 140; 160 |

## Skipped elements

- 10 x arrowhead stroke (<= 2 straight strokes < 12 pt touching a leader)
- 236 x horizontal/vertical stroke (frame, grid line, tick mark, reference line or underline)
- duplicate path (drawing 29, 136 pt) lies on other curve paths; dropped
- duplicate path (drawing 22, 125 pt) lies on other curve paths; dropped
- duplicate path (drawing 18, 111 pt) lies on other curve paths; dropped
- duplicate path (drawing 28, 83 pt) lies on other curve paths; dropped
- duplicate path (drawing 21, 78 pt) lies on other curve paths; dropped
- duplicate path (drawing 24, 39 pt) lies on other curve paths; dropped
- duplicate curve (drawings [15], 111 pt) is drawn on top of other curves; dropped

## Curve: 10,000 hr

- label_source: leader
- kind: curve
- x_axis: x1
- y_axis: y1
- x_title: Temperature, F
- y_title: Percent Ftu of Room Temperature
- function_of_x: yes
- function_of_y: no
- source_vertices: 530
- points: 60
- resampling_max_error_pt: 0.112
- notes: own low-x path (drawing 29, drawn on top of another curve) prepended; own low-x path (drawing 28, drawn on top of another curve) prepended

| x (F) | y (%) |
|---:|---:|
| -424.4 | 150.37 |
| -379.4 | 137.86 |
| -360.6 | 132.89 |
| -341.8 | 128.48 |
| -312.4 | 122.60 |
| -298.2 | 119.93 |
| -276.6 | 116.34 |
| -255.0 | 113.49 |
| -244.9 | 112.48 |
| -228.4 | 111.01 |
| -215.5 | 110.09 |
| -207.3 | 109.54 |
| -190.3 | 108.80 |
| -166.4 | 108.07 |
| -67.3 | 105.77 |
| -23.7 | 104.57 |
| 12.1 | 103.38 |
| 40.5 | 102.09 |
| 71.7 | 100.43 |
| 115.8 | 97.77 |
| 125.4 | 97.03 |
| 128.2 | 96.94 |
| 130.5 | 96.66 |
| 133.2 | 96.57 |
| 187.9 | 91.97 |
| 205.3 | 90.04 |
| 220.4 | 87.74 |
| 237.9 | 84.25 |
| 257.2 | 79.28 |
| 304.4 | 66.50 |
| 319.6 | 62.92 |
| 341.1 | 58.87 |
| 365.5 | 54.92 |
| 382.0 | 52.71 |
| 415.0 | 48.76 |
| 417.8 | 48.57 |
| 440.3 | 46.09 |
| 474.7 | 42.04 |
| 476.5 | 41.68 |
| 485.3 | 40.57 |
| 499.9 | 38.27 |
| 519.7 | 34.60 |
| 528.4 | 32.39 |
| 534.8 | 30.27 |
| 539.0 | 28.43 |
| 549.1 | 22.73 |
| 558.7 | 18.50 |
| 565.1 | 16.66 |
| 577.0 | 14.09 |
| 584.8 | 12.80 |
| 595.4 | 11.42 |
| 604.6 | 10.50 |
| 620.6 | 9.49 |
| 629.4 | 9.12 |
| 630.7 | 8.94 |
| 678.5 | 7.01 |
| 698.7 | 6.37 |
| 729.4 | 5.63 |
| 784.5 | 4.53 |
| 800.1 | 4.34 |

## Curve: 1000 hr

- label_source: leader
- kind: curve
- x_axis: x1
- y_axis: y1
- x_title: Temperature, F
- y_title: Percent Ftu of Room Temperature
- function_of_x: yes
- function_of_y: no
- source_vertices: 573
- points: 60
- resampling_max_error_pt: 0.114
- notes: own low-x path (drawing 24, drawn on top of another curve) prepended

| x (F) | y (%) |
|---:|---:|
| -424.4 | 150.37 |
| -379.4 | 137.86 |
| -360.6 | 132.89 |
| -347.7 | 129.77 |
| -312.4 | 122.60 |
| -298.2 | 119.93 |
| -276.6 | 116.34 |
| -255.0 | 113.49 |
| -228.4 | 111.01 |
| -207.3 | 109.54 |
| -190.3 | 108.80 |
| -166.4 | 108.07 |
| -67.3 | 105.77 |
| -23.7 | 104.57 |
| 19.0 | 103.10 |
| 51.6 | 101.54 |
| 104.3 | 98.50 |
| 125.4 | 97.03 |
| 128.2 | 96.94 |
| 130.5 | 96.66 |
| 133.2 | 96.57 |
| 174.6 | 93.08 |
| 209.9 | 89.77 |
| 228.7 | 87.56 |
| 237.0 | 86.37 |
| 248.9 | 84.25 |
| 268.6 | 79.93 |
| 315.0 | 67.88 |
| 330.1 | 64.30 |
| 346.2 | 60.99 |
| 351.7 | 60.16 |
| 354.0 | 59.61 |
| 362.7 | 58.14 |
| 386.1 | 54.64 |
| 400.4 | 52.71 |
| 422.8 | 49.95 |
| 477.9 | 43.61 |
| 514.2 | 38.83 |
| 529.8 | 36.43 |
| 544.0 | 33.40 |
| 550.0 | 31.65 |
| 578.9 | 21.26 |
| 590.8 | 17.86 |
| 596.8 | 16.39 |
| 607.8 | 14.18 |
| 620.2 | 12.16 |
| 634.0 | 10.60 |
| 651.9 | 9.12 |
| 666.1 | 8.30 |
| 668.8 | 8.02 |
| 670.7 | 8.02 |
| 673.4 | 7.74 |
| 675.3 | 7.74 |
| 678.0 | 7.47 |
| 679.8 | 7.47 |
| 681.2 | 7.28 |
| 694.5 | 6.64 |
| 721.6 | 5.81 |
| 743.2 | 5.35 |
| 800.1 | 4.53 |

## Curve: 100 hr

- label_source: leader
- kind: curve
- x_axis: x1
- y_axis: y1
- x_title: Temperature, F
- y_title: Percent Ftu of Room Temperature
- function_of_x: yes
- function_of_y: no
- source_vertices: 509
- points: 56
- resampling_max_error_pt: 0.111
- notes: own low-x path (drawing 22, drawn on top of another curve) prepended; own low-x path (drawing 21, drawn on top of another curve) prepended

| x (F) | y (%) |
|---:|---:|
| -424.4 | 150.37 |
| -379.4 | 137.86 |
| -360.6 | 132.89 |
| -347.7 | 129.77 |
| -312.4 | 122.60 |
| -298.2 | 119.93 |
| -276.6 | 116.34 |
| -255.0 | 113.49 |
| -228.4 | 111.01 |
| -207.3 | 109.54 |
| -190.3 | 108.80 |
| -166.4 | 108.07 |
| -67.3 | 105.77 |
| -23.7 | 104.57 |
| 19.0 | 103.10 |
| 62.1 | 100.99 |
| 111.7 | 98.04 |
| 130.5 | 96.66 |
| 133.2 | 96.57 |
| 183.7 | 92.25 |
| 208.5 | 89.95 |
| 233.3 | 87.47 |
| 252.1 | 85.35 |
| 265.9 | 83.42 |
| 278.7 | 81.49 |
| 294.8 | 78.46 |
| 303.1 | 76.53 |
| 331.5 | 68.16 |
| 352.6 | 62.82 |
| 372.4 | 58.41 |
| 387.5 | 55.47 |
| 398.5 | 53.54 |
| 413.7 | 51.15 |
| 426.1 | 49.49 |
| 439.8 | 47.93 |
| 441.2 | 47.65 |
| 487.6 | 42.50 |
| 508.2 | 40.02 |
| 511.4 | 39.47 |
| 523.8 | 37.81 |
| 542.6 | 34.69 |
| 543.5 | 34.41 |
| 549.5 | 33.49 |
| 568.3 | 30.00 |
| 571.5 | 29.54 |
| 591.3 | 25.68 |
| 605.0 | 22.64 |
| 625.7 | 18.60 |
| 653.2 | 14.00 |
| 679.4 | 10.32 |
| 696.4 | 8.30 |
| 707.4 | 7.28 |
| 723.9 | 6.18 |
| 731.7 | 5.81 |
| 760.2 | 5.08 |
| 800.1 | 4.53 |

## Curve: 10 hr

- label_source: leader
- kind: curve
- x_axis: x1
- y_axis: y1
- x_title: Temperature, F
- y_title: Percent Ftu of Room Temperature
- function_of_x: yes
- function_of_y: no
- source_vertices: 529
- points: 60
- resampling_max_error_pt: 0.111
- notes: starts on curve drawn as drawings [16, 17, 18] at (224.1, 329.6) pt; that curve's part to the left was prepended

| x (F) | y (%) |
|---:|---:|
| -424.4 | 150.37 |
| -379.4 | 137.86 |
| -361.5 | 133.26 |
| -360.6 | 132.89 |
| -347.7 | 129.77 |
| -312.4 | 122.60 |
| -298.2 | 119.93 |
| -276.6 | 116.34 |
| -255.0 | 113.49 |
| -228.4 | 111.01 |
| -207.3 | 109.54 |
| -190.3 | 108.80 |
| -166.4 | 108.07 |
| -159.1 | 107.97 |
| -155.4 | 107.79 |
| -139.4 | 107.42 |
| -135.2 | 107.42 |
| -108.6 | 106.69 |
| -67.3 | 105.77 |
| -23.7 | 104.57 |
| 19.0 | 103.10 |
| 51.6 | 101.54 |
| 99.7 | 98.78 |
| 111.7 | 98.04 |
| 130.5 | 96.66 |
| 133.2 | 96.57 |
| 171.3 | 93.35 |
| 198.9 | 90.87 |
| 218.6 | 88.94 |
| 252.1 | 85.35 |
| 284.7 | 81.22 |
| 311.3 | 77.35 |
| 324.2 | 75.05 |
| 332.0 | 73.31 |
| 365.9 | 64.11 |
| 386.6 | 58.96 |
| 402.2 | 55.65 |
| 418.3 | 52.71 |
| 434.3 | 50.23 |
| 437.1 | 49.68 |
| 464.6 | 45.91 |
| 473.8 | 44.80 |
| 477.0 | 44.25 |
| 519.7 | 38.83 |
| 574.8 | 32.48 |
| 577.5 | 32.02 |
| 595.4 | 29.72 |
| 605.5 | 28.16 |
| 606.4 | 27.88 |
| 621.6 | 25.31 |
| 676.2 | 14.18 |
| 692.2 | 11.33 |
| 693.2 | 11.05 |
| 705.5 | 9.12 |
| 714.3 | 8.02 |
| 718.9 | 7.65 |
| 719.8 | 7.47 |
| 733.1 | 6.55 |
| 773.5 | 4.99 |
| 798.7 | 4.43 |

## Curve: 1/2 hr

- label_source: leader
- kind: curve
- x_axis: x1
- y_axis: y1
- x_title: Temperature, F
- y_title: Percent Ftu of Room Temperature
- function_of_x: yes
- function_of_y: no
- source_vertices: 476
- points: 59
- resampling_max_error_pt: 0.107
- notes: own low-x path (drawing 18, drawn on top of another curve) prepended

| x (F) | y (%) |
|---:|---:|
| -424.4 | 150.37 |
| -379.4 | 137.86 |
| -361.5 | 133.26 |
| -360.6 | 132.89 |
| -351.4 | 130.78 |
| -347.7 | 129.77 |
| -312.4 | 122.60 |
| -298.2 | 119.93 |
| -276.6 | 116.34 |
| -255.0 | 113.49 |
| -228.4 | 111.01 |
| -207.3 | 109.54 |
| -190.3 | 108.80 |
| -166.4 | 108.07 |
| -159.1 | 107.97 |
| -155.4 | 107.79 |
| -139.4 | 107.42 |
| -135.2 | 107.42 |
| -108.6 | 106.69 |
| -67.3 | 105.77 |
| -23.7 | 104.57 |
| 19.0 | 103.10 |
| 62.1 | 100.99 |
| 111.7 | 98.04 |
| 130.5 | 96.66 |
| 133.2 | 96.57 |
| 147.9 | 95.28 |
| 153.4 | 94.92 |
| 160.8 | 94.18 |
| 171.3 | 93.35 |
| 193.8 | 91.33 |
| 229.6 | 87.84 |
| 252.1 | 85.35 |
| 288.8 | 80.57 |
| 307.2 | 78.00 |
| 320.5 | 75.97 |
| 332.0 | 74.04 |
| 348.5 | 71.10 |
| 376.5 | 65.58 |
| 471.5 | 45.81 |
| 482.0 | 43.88 |
| 496.7 | 41.68 |
| 519.7 | 38.92 |
| 552.7 | 35.42 |
| 566.5 | 34.14 |
| 593.1 | 31.19 |
| 594.5 | 30.92 |
| 601.4 | 30.18 |
| 614.7 | 28.43 |
| 647.7 | 23.19 |
| 682.1 | 17.03 |
| 701.4 | 13.81 |
| 722.1 | 10.78 |
| 724.4 | 10.60 |
| 742.7 | 8.30 |
| 754.2 | 7.19 |
| 779.4 | 5.54 |
| 791.4 | 4.99 |
| 800.1 | 4.43 |

File: src/aerokit/materials/data/curves/fig-3-2-8-4-1b.md
# Digitized curves: Figure 3.2.8.4.1(b)

Generated by `scripts/materials/digitize_figures.py` from the vector paths of MIL-HDBK-5J (references/materials/mil-hdbk-5j/MIL-HDBK-5J.pdf); do not edit.
Typical curves read from a handbook figure: not design allowables.

## Figure

- figure: 3.2.8.4.1(b)
- caption: Figure 3.2.8.4.1(b). Effect of temperature on the tensile yield strength (Fty) of 2219- T87 aluminum alloy sheet and plate.
- pdf_page: 492
- printed_page: 3-190
- materials: al-2219-t87
- page_png: ../figures/mil-hdbk-5j-p0492.png
- kind: effect-of-temperature
- status: digitized
- method: PyMuPDF get_drawings() vector paths + get_text('dict') tick labels; least-squares pixel-to-data map per axis; see the generator docstring
- frame_pt: 118.29, 257.43, 509.32, 497.11
- annotations: Strength at temperature | Exposure up to 10,000 hr

## Axes

| axis | side | title | unit | scale | ticks | snapped | a | b | rms residual (% span) | max residual (% span) | tick values |
|:---|:---|:---|:---|:---|---:|---:|---:|---:|---:|---:|:---|
| x1 | bottom | Temperature, F | F | linear | 14 | 14 | 3.3249916 | -893.54219 | 0.0115 | 0.0221 | -500; -400; -300; -200; -100; 0; 100; 200; 300; 400; 500; 600; 700; 800 |
| y1 | left | Percent Fty of Room Temperature | % | linear | 9 | 9 | -0.66777427 | 331.9292 | 0.0166 | 0.0251 | 0; 20; 40; 60; 80; 100; 120; 140; 160 |

## Skipped elements

- 10 x arrowhead stroke (<= 2 straight strokes < 12 pt touching a leader)
- 236 x horizontal/vertical stroke (frame, grid line, tick mark, reference line or underline)
- 1 x stroked fragment shorter than 6 pt
- duplicate path (drawing 18, 169 pt) lies on other curve paths; dropped
- duplicate path (drawing 21, 166 pt) lies on other curve paths; dropped
- duplicate path (drawing 24, 149 pt) lies on other curve paths; dropped
- duplicate path (drawing 27, 142 pt) lies on other curve paths; dropped
- duplicate path (drawing 27, 20 pt) lies on other curve paths; dropped
- duplicate path (drawing 24, 13 pt) lies on other curve paths; dropped
- duplicate path (drawing 20, 7 pt) lies on other curve paths; dropped

## Curve: 10,000 hr

- label_source: leader
- kind: curve
- x_axis: x1
- y_axis: y1
- x_title: Temperature, F
- y_title: Percent Fty of Room Temperature
- function_of_x: yes
- function_of_y: no
- source_vertices: 451
- points: 60
- resampling_max_error_pt: 0.116
- notes: own low-x path (drawing 27, drawn on top of another curve) prepended

| x (F) | y (%) |
|---:|---:|
| -444.1 | 134.22 |
| -398.7 | 128.27 |
| -378.8 | 125.86 |
| -354.3 | 123.17 |
| -301.4 | 117.78 |
| -263.4 | 114.16 |
| -245.8 | 112.77 |
| -229.2 | 111.66 |
| -201.8 | 110.26 |
| -117.0 | 106.64 |
| -27.1 | 103.58 |
| 12.7 | 102.37 |
| 31.7 | 101.63 |
| 35.0 | 101.63 |
| 73.4 | 100.05 |
| 97.5 | 98.85 |
| 137.8 | 96.34 |
| 158.7 | 94.76 |
| 174.4 | 93.28 |
| 197.1 | 90.77 |
| 214.7 | 88.45 |
| 223.5 | 86.96 |
| 238.4 | 84.08 |
| 241.1 | 83.34 |
| 244.9 | 82.69 |
| 246.7 | 82.14 |
| 257.8 | 79.81 |
| 270.3 | 76.84 |
| 298.1 | 68.40 |
| 313.4 | 64.22 |
| 326.9 | 61.25 |
| 344.5 | 58.00 |
| 346.3 | 57.81 |
| 350.5 | 56.98 |
| 359.3 | 55.58 |
| 386.2 | 51.69 |
| 410.7 | 48.90 |
| 422.8 | 47.79 |
| 446.4 | 45.19 |
| 459.8 | 43.52 |
| 477.9 | 41.01 |
| 498.3 | 37.76 |
| 512.2 | 34.88 |
| 526.1 | 30.98 |
| 534.9 | 27.73 |
| 539.5 | 25.78 |
| 540.0 | 25.32 |
| 544.2 | 23.83 |
| 544.6 | 23.37 |
| 555.3 | 19.10 |
| 565.5 | 16.04 |
| 570.6 | 14.74 |
| 579.4 | 12.97 |
| 585.9 | 11.95 |
| 600.7 | 10.28 |
| 611.4 | 9.44 |
| 634.1 | 8.24 |
| 671.1 | 6.66 |
| 710.1 | 5.45 |
| 799.9 | 4.06 |

## Curve: 10 hr

- label_source: leader
- kind: curve
- x_axis: x1
- y_axis: y1
- x_title: Temperature, F
- y_title: Percent Fty of Room Temperature
- function_of_x: yes
- function_of_y: no
- source_vertices: 438
- points: 59
- resampling_max_error_pt: 0.107
- notes: own low-x path (drawing 18, drawn on top of another curve) prepended; starts on curve drawn as drawings [15, 16, 17] at (138.2, 298.2) pt; that curve's part to the left was prepended

| x (F) | y (%) |
|---:|---:|
| -444.1 | 134.22 |
| -398.7 | 128.27 |
| -378.8 | 125.86 |
| -371.4 | 125.03 |
| -368.6 | 124.84 |
| -354.3 | 123.17 |
| -351.5 | 122.98 |
| -341.7 | 121.87 |
| -339.0 | 121.68 |
| -301.4 | 117.78 |
| -263.4 | 114.16 |
| -245.8 | 112.77 |
| -229.2 | 111.66 |
| -201.8 | 110.26 |
| -117.0 | 106.64 |
| -63.7 | 104.79 |
| 43.3 | 101.35 |
| 79.4 | 99.77 |
| 91.5 | 99.12 |
| 94.7 | 98.85 |
| 101.2 | 98.57 |
| 104.5 | 98.29 |
| 107.7 | 98.20 |
| 113.7 | 97.73 |
| 132.7 | 96.62 |
| 135.5 | 96.34 |
| 160.5 | 94.67 |
| 191.1 | 92.07 |
| 221.2 | 89.10 |
| 244.4 | 86.59 |
| 262.5 | 84.36 |
| 308.3 | 77.68 |
| 332.0 | 73.69 |
| 346.8 | 70.35 |
| 377.4 | 61.71 |
| 381.5 | 60.88 |
| 392.7 | 58.18 |
| 420.0 | 52.89 |
| 438.5 | 49.83 |
| 446.9 | 48.53 |
| 472.4 | 45.09 |
| 476.1 | 44.72 |
| 487.6 | 43.05 |
| 491.4 | 42.68 |
| 501.6 | 41.19 |
| 521.9 | 38.50 |
| 524.3 | 38.32 |
| 530.3 | 37.48 |
| 578.5 | 31.82 |
| 602.6 | 28.20 |
| 626.2 | 23.65 |
| 660.9 | 15.66 |
| 679.5 | 11.86 |
| 686.0 | 10.74 |
| 705.4 | 8.24 |
| 722.1 | 6.75 |
| 743.9 | 5.55 |
| 760.1 | 4.90 |
| 799.9 | 4.15 |

## Curve: 1/2 hr

- label_source: leader
- kind: curve
- x_axis: x1
- y_axis: y1
- x_title: Temperature, F
- y_title: Percent Fty of Room Temperature
- function_of_x: yes
- function_of_y: no
- source_vertices: 435
- points: 59
- resampling_max_error_pt: 0.111
- notes: none

| x (F) | y (%) |
|---:|---:|
| -444.1 | 134.22 |
| -398.7 | 128.27 |
| -378.8 | 125.86 |
| -371.4 | 125.03 |
| -368.6 | 124.84 |
| -354.3 | 123.17 |
| -351.5 | 122.98 |
| -341.7 | 121.87 |
| -339.0 | 121.68 |
| -301.4 | 117.78 |
| -263.4 | 114.16 |
| -245.8 | 112.77 |
| -229.2 | 111.66 |
| -201.8 | 110.26 |
| -117.0 | 106.64 |
| -63.7 | 104.79 |
| 43.3 | 101.35 |
| 79.4 | 99.77 |
| 101.2 | 98.57 |
| 104.5 | 98.29 |
| 107.7 | 98.20 |
| 113.7 | 97.73 |
| 132.7 | 96.62 |
| 135.5 | 96.34 |
| 160.5 | 94.67 |
| 191.1 | 92.07 |
| 221.2 | 89.10 |
| 244.4 | 86.59 |
| 266.2 | 83.90 |
| 291.2 | 80.28 |
| 324.6 | 74.80 |
| 344.0 | 71.46 |
| 347.3 | 70.72 |
| 362.1 | 68.12 |
| 382.9 | 64.03 |
| 388.5 | 63.10 |
| 419.1 | 56.70 |
| 471.0 | 46.39 |
| 484.4 | 43.98 |
| 501.1 | 41.29 |
| 512.2 | 39.71 |
| 523.8 | 38.41 |
| 560.4 | 34.70 |
| 573.8 | 33.21 |
| 598.9 | 30.05 |
| 601.2 | 29.87 |
| 616.0 | 27.83 |
| 635.5 | 24.95 |
| 643.3 | 23.56 |
| 647.0 | 23.09 |
| 651.2 | 22.26 |
| 660.5 | 20.77 |
| 705.4 | 12.42 |
| 717.5 | 10.47 |
| 730.0 | 8.70 |
| 746.2 | 6.94 |
| 762.0 | 5.64 |
| 773.5 | 4.99 |
| 799.9 | 4.25 |

## Curve: 100 hr

- label_source: leader
- kind: curve
- x_axis: x1
- y_axis: y1
- x_title: Temperature, F
- y_title: Percent Fty of Room Temperature
- function_of_x: yes
- function_of_y: no
- source_vertices: 438
- points: 60
- resampling_max_error_pt: 0.118
- notes: own low-x path (drawing 21, drawn on top of another curve) prepended; own low-x path (drawing 20, drawn on top of another curve) prepended

| x (F) | y (%) |
|---:|---:|
| -444.1 | 134.22 |
| -398.7 | 128.27 |
| -378.8 | 125.86 |
| -371.4 | 125.03 |
| -368.6 | 124.84 |
| -354.3 | 123.17 |
| -351.5 | 122.98 |
| -341.7 | 121.87 |
| -339.0 | 121.68 |
| -301.4 | 117.78 |
| -263.4 | 114.16 |
| -245.8 | 112.77 |
| -229.2 | 111.66 |
| -201.8 | 110.26 |
| -117.0 | 106.64 |
| -63.7 | 104.79 |
| 43.3 | 101.35 |
| 79.4 | 99.77 |
| 101.2 | 98.57 |
| 104.5 | 98.29 |
| 107.7 | 98.20 |
| 132.7 | 96.62 |
| 160.5 | 94.67 |
| 191.1 | 92.07 |
| 240.7 | 87.06 |
| 264.3 | 84.08 |
| 275.9 | 82.32 |
| 288.9 | 80.09 |
| 296.7 | 78.51 |
| 304.2 | 76.75 |
| 317.1 | 73.22 |
| 339.4 | 66.54 |
| 358.4 | 61.43 |
| 373.2 | 58.09 |
| 391.3 | 54.56 |
| 416.8 | 50.85 |
| 437.6 | 48.34 |
| 445.9 | 47.51 |
| 447.3 | 47.23 |
| 451.0 | 46.95 |
| 452.4 | 46.67 |
| 456.1 | 46.39 |
| 457.5 | 46.12 |
| 478.8 | 43.89 |
| 480.2 | 43.61 |
| 496.0 | 41.84 |
| 510.8 | 39.89 |
| 520.1 | 38.50 |
| 534.4 | 36.00 |
| 536.3 | 35.81 |
| 571.5 | 29.13 |
| 622.0 | 18.54 |
| 637.3 | 15.76 |
| 658.2 | 12.32 |
| 678.6 | 9.35 |
| 688.7 | 8.14 |
| 701.7 | 6.85 |
| 709.6 | 6.29 |
| 739.7 | 4.90 |
| 756.4 | 4.52 |

## Curve: 1000 hr

- label_source: leader
- kind: curve
- x_axis: x1
- y_axis: y1
- x_title: Temperature, F
- y_title: Percent Fty of Room Temperature
- function_of_x: yes
- function_of_y: no
- source_vertices: 422
- points: 59
- resampling_max_error_pt: 0.109
- notes: own low-x path (drawing 24, drawn on top of another curve) prepended

| x (F) | y (%) |
|---:|---:|
| -444.1 | 134.22 |
| -398.7 | 128.27 |
| -383.4 | 126.51 |
| -378.8 | 125.86 |
| -371.4 | 125.03 |
| -368.6 | 124.84 |
| -354.3 | 123.17 |
| -351.5 | 122.98 |
| -341.7 | 121.87 |
| -339.0 | 121.68 |
| -301.4 | 117.78 |
| -263.4 | 114.16 |
| -245.8 | 112.77 |
| -229.2 | 111.66 |
| -201.8 | 110.26 |
| -117.0 | 106.64 |
| -63.7 | 104.79 |
| 43.3 | 101.35 |
| 79.4 | 99.77 |
| 98.0 | 98.66 |
| 101.2 | 98.57 |
| 153.1 | 95.23 |
| 184.2 | 92.72 |
| 207.3 | 90.49 |
| 212.0 | 89.84 |
| 218.9 | 89.10 |
| 231.9 | 87.24 |
| 245.8 | 84.92 |
| 259.2 | 82.23 |
| 292.1 | 74.71 |
| 323.6 | 66.45 |
| 337.1 | 63.20 |
| 355.6 | 59.48 |
| 367.6 | 57.35 |
| 382.5 | 55.12 |
| 395.4 | 53.36 |
| 428.3 | 49.46 |
| 456.6 | 46.39 |
| 483.9 | 43.24 |
| 503.9 | 40.55 |
| 519.6 | 37.95 |
| 533.1 | 35.07 |
| 540.5 | 33.03 |
| 549.3 | 30.15 |
| 550.7 | 29.87 |
| 567.8 | 23.83 |
| 583.1 | 19.10 |
| 598.9 | 15.48 |
| 607.7 | 13.81 |
| 611.4 | 13.25 |
| 612.3 | 12.97 |
| 635.5 | 9.91 |
| 637.3 | 9.82 |
| 647.0 | 8.80 |
| 654.5 | 8.24 |
| 673.0 | 7.12 |
| 694.8 | 6.10 |
| 712.4 | 5.45 |
| 733.2 | 4.99 |

File: src/aerokit/materials/data/curves/fig-3-2-8-4-6a.md
# Digitized curves: Figure 3.2.8.4.6(a)

Generated by `scripts/materials/digitize_figures.py` from the vector paths of MIL-HDBK-5J (references/materials/mil-hdbk-5j/MIL-HDBK-5J.pdf); do not edit.
Typical curves read from a handbook figure: not design allowables.

## Figure

- figure: 3.2.8.4.6(a)
- caption: Figure 3.2.8.4.6(a). Typical tensile and compressive stress-strain and compressive tangent-modulus curves for 2219-T87 aluminum alloy sheet and plate at room temperature.
- pdf_page: 493
- printed_page: 3-191
- materials: al-2219-t87
- page_png: ../figures/mil-hdbk-5j-p0493.png
- kind: stress-strain
- status: digitized
- method: PyMuPDF get_drawings() vector paths + get_text('dict') tick labels; least-squares pixel-to-data map per axis; see the generator docstring
- frame_pt: 139.33, 217.84, 491.59, 491.82
- annotations: Ramberg - Osgood | n(L & LT-tension) = 14 | n (L & LT-comp.) = 14 | Thickness = 0.125 - 1.000 in. | TYPICAL

## Axes

| axis | side | title | unit | scale | ticks | snapped | a | b | rms residual (% span) | max residual (% span) | tick values |
|:---|:---|:---|:---|:---|---:|---:|---:|---:|---:|---:|:---|
| x1 | bottom | Strain, 0.001 in./in. / Compressive Tangent Modulus, 10^3 ksi | 0.001 in./in. | linear | 7 | 7 | 0.034065747 | -4.7462443 | 0.0000 | 0.0000 | 0; 2; 4; 6; 8; 10; 12 |
| y1 | left | Stress, ksi | ksi | linear | 6 | 6 | -0.36503504 | 179.52575 | 0.0121 | 0.0188 | 0; 20; 40; 60; 80; 100 |

## Skipped elements

- 6 x filled shape (dash fragment, arrowhead, marker or rule) - never read as a curve
- 113 x horizontal/vertical stroke (frame, grid line, tick mark, reference line or underline)
- duplicate path (drawing 6, 44 pt) lies on other curve paths; dropped
- duplicate path (drawing 10, 44 pt) lies on other curve paths; dropped

## Curve: LT - compression

- label_source: leader
- kind: stress-strain
- x_axis: x1
- y_axis: y1
- x_title: Strain, 0.001 in./in.
- y_title: Stress, ksi
- function_of_x: yes
- function_of_y: no
- source_vertices: 94
- points: 59
- resampling_max_error_pt: 0.058
- notes: own low-x path (drawing 6, drawn on top of another curve) prepended; 1 source vertices that step back along the x direction (pen retrace / joins) left out

| x (0.001 in./in.) | y (ksi) |
|---:|---:|
| 0.000 | -0.01 |
| 0.066 | 0.75 |
| 0.142 | 1.51 |
| 0.289 | 3.13 |
| 0.806 | 8.66 |
| 0.867 | 9.37 |
| 0.929 | 9.97 |
| 0.981 | 10.58 |
| 1.100 | 11.85 |
| 1.123 | 12.15 |
| 1.256 | 13.57 |
| 1.294 | 14.03 |
| 1.336 | 14.43 |
| 1.436 | 15.50 |
| 1.464 | 15.85 |
| 1.630 | 17.68 |
| 1.744 | 18.84 |
| 1.858 | 20.11 |
| 2.782 | 30.04 |
| 2.877 | 31.10 |
| 3.175 | 34.29 |
| 3.185 | 34.34 |
| 3.194 | 34.50 |
| 3.251 | 35.10 |
| 3.313 | 35.71 |
| 3.336 | 36.02 |
| 3.502 | 37.79 |
| 3.531 | 38.14 |
| 3.626 | 39.06 |
| 3.796 | 40.88 |
| 4.166 | 44.58 |
| 4.284 | 45.69 |
| 4.412 | 46.81 |
| 4.630 | 48.58 |
| 4.796 | 49.80 |
| 5.100 | 51.67 |
| 5.218 | 52.33 |
| 5.346 | 52.99 |
| 5.417 | 53.29 |
| 5.488 | 53.65 |
| 5.569 | 54.00 |
| 5.829 | 54.97 |
| 6.147 | 55.98 |
| 6.389 | 56.69 |
| 6.673 | 57.40 |
| 6.990 | 58.11 |
| 7.464 | 59.02 |
| 7.569 | 59.17 |
| 7.791 | 59.58 |
| 7.910 | 59.73 |
| 8.161 | 60.13 |
| 8.294 | 60.29 |
| 8.431 | 60.49 |
| 8.569 | 60.64 |
| 8.872 | 61.05 |
| 9.033 | 61.20 |
| 9.564 | 61.81 |
| 9.763 | 61.96 |
| 10.787 | 62.97 |

## Curve: LT - compression (tangent modulus)

- label_source: leader
- kind: tangent-modulus
- x_axis: x1
- y_axis: y1
- x_title: Compressive Tangent Modulus, 10^3 ksi
- y_title: Stress, ksi
- function_of_x: no
- function_of_y: yes
- source_vertices: 89
- points: 60
- resampling_max_error_pt: 0.038
- notes: 1 source vertices that step back along the y direction (pen retrace / joins) left out

| x (10^3 ksi) | y (ksi) |
|---:|---:|
| 0.839 | 62.97 |
| 0.972 | 62.16 |
| 1.118 | 61.40 |
| 1.289 | 60.64 |
| 1.483 | 59.93 |
| 1.592 | 59.58 |
| 1.701 | 59.17 |
| 1.948 | 58.46 |
| 2.218 | 57.75 |
| 2.360 | 57.40 |
| 2.668 | 56.69 |
| 3.005 | 55.98 |
| 3.360 | 55.27 |
| 3.550 | 54.97 |
| 3.744 | 54.61 |
| 4.147 | 54.00 |
| 4.355 | 53.65 |
| 4.990 | 52.63 |
| 5.209 | 52.33 |
| 5.427 | 51.98 |
| 6.896 | 49.80 |
| 7.289 | 49.19 |
| 7.829 | 48.28 |
| 8.322 | 47.37 |
| 8.474 | 47.11 |
| 8.754 | 46.50 |
| 8.882 | 46.25 |
| 9.000 | 45.95 |
| 9.227 | 45.44 |
| 9.431 | 44.83 |
| 9.526 | 44.58 |
| 9.611 | 44.27 |
| 9.697 | 44.02 |
| 9.773 | 43.72 |
| 9.910 | 43.21 |
| 10.142 | 42.15 |
| 10.190 | 41.89 |
| 10.275 | 41.39 |
| 10.351 | 40.88 |
| 10.384 | 40.63 |
| 10.488 | 39.71 |
| 10.517 | 39.36 |
| 10.545 | 39.06 |
| 10.616 | 38.14 |
| 10.635 | 37.79 |
| 10.692 | 36.57 |
| 10.711 | 36.02 |
| 10.725 | 35.41 |
| 10.744 | 34.80 |
| 10.749 | 34.50 |
| 10.754 | 34.34 |
| 10.754 | 34.14 |
| 10.758 | 33.99 |
| 10.763 | 33.53 |
| 10.773 | 33.03 |
| 10.777 | 32.52 |
| 10.796 | 28.92 |
| 10.796 | 26.29 |
| 10.801 | 25.38 |
| 10.801 | 11.49 |

## Curve: L - compression (tangent modulus)

- label_source: leader
- kind: tangent-modulus
- x_axis: x1
- y_axis: y1
- x_title: Compressive Tangent Modulus, 10^3 ksi
- y_title: Stress, ksi
- function_of_x: no
- function_of_y: yes
- source_vertices: 85
- points: 60
- resampling_max_error_pt: 0.029
- notes: none

| x (10^3 ksi) | y (ksi) |
|---:|---:|
| 0.801 | 59.73 |
| 0.867 | 59.37 |
| 0.929 | 58.97 |
| 0.995 | 58.61 |
| 1.152 | 57.90 |
| 1.237 | 57.55 |
| 1.427 | 56.84 |
| 1.635 | 56.13 |
| 1.754 | 55.83 |
| 1.872 | 55.47 |
| 2.133 | 54.76 |
| 2.270 | 54.46 |
| 2.573 | 53.75 |
| 2.735 | 53.45 |
| 2.900 | 53.09 |
| 3.256 | 52.48 |
| 3.441 | 52.13 |
| 4.024 | 51.22 |
| 4.232 | 50.86 |
| 4.649 | 50.25 |
| 6.365 | 47.82 |
| 6.777 | 47.21 |
| 6.981 | 46.96 |
| 7.365 | 46.35 |
| 7.550 | 46.10 |
| 7.730 | 45.79 |
| 7.900 | 45.54 |
| 8.066 | 45.24 |
| 8.227 | 44.98 |
| 8.384 | 44.68 |
| 8.673 | 44.17 |
| 8.806 | 43.87 |
| 9.052 | 43.36 |
| 9.275 | 42.86 |
| 9.564 | 42.05 |
| 9.649 | 41.74 |
| 9.801 | 41.23 |
| 9.938 | 40.73 |
| 10.000 | 40.53 |
| 10.057 | 40.27 |
| 10.161 | 39.77 |
| 10.294 | 39.01 |
| 10.327 | 38.75 |
| 10.441 | 37.99 |
| 10.474 | 37.69 |
| 10.559 | 36.78 |
| 10.583 | 36.47 |
| 10.626 | 35.86 |
| 10.659 | 35.31 |
| 10.687 | 34.70 |
| 10.735 | 33.33 |
| 10.744 | 32.72 |
| 10.749 | 32.62 |
| 10.749 | 32.42 |
| 10.768 | 31.41 |
| 10.787 | 29.33 |
| 10.791 | 28.52 |
| 10.791 | 27.71 |
| 10.801 | 24.52 |
| 10.801 | 11.49 |

## Curve: L - compression

- label_source: leader
- kind: stress-strain
- x_axis: x1
- y_axis: y1
- x_title: Strain, 0.001 in./in.
- y_title: Stress, ksi
- function_of_x: yes
- function_of_y: no
- source_vertices: 101
- points: 59
- resampling_max_error_pt: 0.055
- notes: own low-x path (drawing 10, drawn on top of another curve) prepended; 1 source vertices that step back along the x direction (pen retrace / joins) left out

| x (0.001 in./in.) | y (ksi) |
|---:|---:|
| 0.000 | -0.01 |
| 0.066 | 0.75 |
| 0.142 | 1.51 |
| 0.289 | 3.13 |
| 0.806 | 8.66 |
| 0.867 | 9.37 |
| 0.929 | 9.97 |
| 0.981 | 10.58 |
| 1.100 | 11.85 |
| 1.123 | 12.15 |
| 1.256 | 13.57 |
| 1.294 | 14.03 |
| 1.336 | 14.43 |
| 1.436 | 15.50 |
| 1.464 | 15.85 |
| 1.621 | 17.52 |
| 1.720 | 18.64 |
| 2.152 | 23.20 |
| 2.464 | 26.64 |
| 2.829 | 30.49 |
| 2.900 | 31.30 |
| 3.014 | 32.52 |
| 3.019 | 32.62 |
| 3.033 | 32.72 |
| 3.137 | 33.89 |
| 3.166 | 34.14 |
| 3.218 | 34.70 |
| 3.294 | 35.61 |
| 3.384 | 36.47 |
| 3.697 | 39.77 |
| 3.900 | 41.74 |
| 3.953 | 42.30 |
| 4.066 | 43.36 |
| 4.256 | 44.98 |
| 4.327 | 45.54 |
| 4.559 | 47.21 |
| 4.649 | 47.82 |
| 4.853 | 49.04 |
| 5.028 | 49.95 |
| 5.313 | 51.22 |
| 5.663 | 52.48 |
| 5.995 | 53.45 |
| 6.251 | 54.10 |
| 6.393 | 54.46 |
| 6.796 | 55.32 |
| 7.076 | 55.83 |
| 7.616 | 56.69 |
| 7.867 | 56.99 |
| 7.995 | 57.19 |
| 8.133 | 57.35 |
| 8.270 | 57.55 |
| 8.417 | 57.70 |
| 8.564 | 57.90 |
| 8.725 | 58.06 |
| 9.066 | 58.46 |
| 9.256 | 58.61 |
| 9.450 | 58.82 |
| 9.654 | 58.97 |
| 10.469 | 59.73 |

## Curve: L and LT - tension

- label_source: leader
- kind: stress-strain
- x_axis: x1
- y_axis: y1
- x_title: Strain, 0.001 in./in.
- y_title: Stress, ksi
- function_of_x: yes
- function_of_y: no
- source_vertices: 88
- points: 60
- resampling_max_error_pt: 0.047
- notes: 1 source vertices that step back along the x direction (pen retrace / joins) left out

| x (0.001 in./in.) | y (ksi) |
|---:|---:|
| 0.000 | -0.01 |
| 0.142 | 1.51 |
| 0.611 | 6.38 |
| 0.891 | 9.37 |
| 0.953 | 9.97 |
| 1.052 | 11.09 |
| 1.095 | 11.49 |
| 1.332 | 14.03 |
| 1.374 | 14.43 |
| 1.531 | 16.10 |
| 1.554 | 16.31 |
| 1.668 | 17.52 |
| 1.976 | 20.72 |
| 2.398 | 25.22 |
| 2.602 | 27.30 |
| 2.929 | 30.80 |
| 3.047 | 32.01 |
| 3.062 | 32.12 |
| 3.194 | 33.53 |
| 3.246 | 34.04 |
| 3.469 | 36.37 |
| 3.573 | 37.43 |
| 3.592 | 37.59 |
| 3.730 | 39.06 |
| 3.782 | 39.51 |
| 3.934 | 40.98 |
| 4.104 | 42.55 |
| 4.166 | 43.11 |
| 4.227 | 43.62 |
| 4.365 | 44.68 |
| 4.517 | 45.79 |
| 4.597 | 46.35 |
| 4.687 | 46.96 |
| 4.891 | 48.13 |
| 5.066 | 49.04 |
| 5.270 | 49.95 |
| 5.427 | 50.56 |
| 5.697 | 51.52 |
| 6.152 | 52.79 |
| 6.427 | 53.45 |
| 6.578 | 53.75 |
| 6.654 | 53.95 |
| 6.739 | 54.10 |
| 6.825 | 54.31 |
| 7.104 | 54.81 |
| 7.521 | 55.42 |
| 7.635 | 55.62 |
| 7.882 | 55.93 |
| 8.280 | 56.49 |
| 8.427 | 56.64 |
| 8.573 | 56.84 |
| 8.730 | 56.99 |
| 8.896 | 57.19 |
| 9.071 | 57.35 |
| 9.256 | 57.55 |
| 9.450 | 57.70 |
| 9.649 | 57.90 |
| 10.057 | 58.26 |
| 10.261 | 58.41 |
| 10.460 | 58.61 |

File: src/aerokit/materials/data/curves/fig-3-6-2-2-1a.md
# Digitized curves: Figure 3.6.2.2.1(a)

Generated by `scripts/materials/digitize_figures.py` from the vector paths of MIL-HDBK-5J (references/materials/mil-hdbk-5j/MIL-HDBK-5J.pdf); do not edit.
Typical curves read from a handbook figure: not design allowables.

## Figure

- figure: 3.6.2.2.1(a)
- caption: Figure 3.6.2.2.1(a). Effect of temperature on the tensile ultimate strength (Ftu) of 6061-T6 aluminum alloy (all products).
- pdf_page: 576
- printed_page: 3-274
- materials: al-6061-t6, al-6061-t651
- page_png: ../figures/mil-hdbk-5j-p0576.png
- kind: effect-of-temperature
- status: digitized
- method: PyMuPDF get_drawings() vector paths + get_text('dict') tick labels; least-squares pixel-to-data map per axis; see the generator docstring
- frame_pt: 140.64, 142.80, 504.24, 579.30
- annotations: Strength at temperature | Exposure up to 10,000 hr

## Axes

| axis | side | title | unit | scale | ticks | snapped | a | b | rms residual (% span) | max residual (% span) | tick values |
|:---|:---|:---|:---|:---|---:|---:|---:|---:|---:|---:|:---|
| x1 | bottom | Temperature, F | F | linear | 8 | 8 | 3.8634011 | -944.4691 | 0.0063 | 0.0103 | -400; -200; 0; 200; 400; 600; 800; 1000 |
| y1 | left | Percent Ftu at Room Temperature | % | linear | 11 | 11 | -0.45850527 | 265.58459 | 0.0000 | 0.0000 | 0; 20; 40; 60; 80; 100; 120; 140; 160; 180; 200 |

## Skipped elements

- 5 x arrowhead stroke (<= 2 straight strokes < 12 pt touching a leader)
- 498 x horizontal/vertical stroke (frame, grid line, tick mark, reference line or underline)
- 1 x stroked fragment shorter than 6 pt
- duplicate path (drawing 44, 81 pt) lies on other curve paths; dropped
- duplicate path (drawing 32, 80 pt) lies on other curve paths; dropped
- duplicate path (drawing 19, 77 pt) lies on other curve paths; dropped
- duplicate path (drawing 37, 59 pt) lies on other curve paths; dropped
- duplicate path (drawing 18, 56 pt) lies on other curve paths; dropped
- duplicate path (drawing 17, 53 pt) lies on other curve paths; dropped
- duplicate path (drawing 31, 53 pt) lies on other curve paths; dropped
- duplicate path (drawing 43, 50 pt) lies on other curve paths; dropped
- duplicate path (drawing 36, 44 pt) lies on other curve paths; dropped
- duplicate path (drawing 23, 24 pt) lies on other curve paths; dropped
- duplicate curve (drawings [30, 36, 37, 38, 39, 40, 41, 42], 77 pt) is drawn on top of other curves; dropped
- duplicate curve (drawings [42], 70 pt) is drawn on top of other curves; dropped
- leader from label '10 hr' (drawing 51) ends between two curves (1.63 vs 2.15 pt); ambiguous, not attached
- curve from drawings [23, 24, 25, 26, 27, 28, 29]: no label could be attached (kept as 'unlabeled')

## Curve: 10,000 hr

- label_source: leader (label stack order)
- kind: curve
- x_axis: x1
- y_axis: y1
- x_title: Temperature, F
- y_title: Percent Ftu at Room Temperature
- function_of_x: yes
- function_of_y: no
- source_vertices: 1175
- points: 60
- resampling_max_error_pt: 0.091
- notes: own low-x path (drawing 44, drawn on top of another curve) prepended; own low-x path (drawing 43, drawn on top of another curve) prepended; starts on curve drawn as drawings [36, 37, 38, 39, 40, 41, 42] at (179.3, 317.8) pt; that curve's part to the left was prepended

| x (F) | y (%) |
|---:|---:|
| -400.0 | 146.33 |
| -394.2 | 144.68 |
| -382.1 | 141.73 |
| -360.6 | 136.89 |
| -327.2 | 130.37 |
| -317.7 | 128.67 |
| -301.2 | 126.11 |
| -279.7 | 123.19 |
| -260.2 | 120.94 |
| -253.5 | 120.11 |
| -251.4 | 119.72 |
| -236.8 | 117.96 |
| -221.9 | 116.29 |
| -209.7 | 115.19 |
| -181.6 | 112.98 |
| -154.9 | 111.20 |
| -137.6 | 110.15 |
| -112.8 | 109.02 |
| -89.1 | 108.14 |
| -64.5 | 107.10 |
| -5.4 | 104.37 |
| 21.5 | 102.94 |
| 44.6 | 101.57 |
| 76.4 | 99.83 |
| 99.8 | 98.38 |
| 168.2 | 93.54 |
| 201.6 | 91.00 |
| 233.6 | 88.01 |
| 244.7 | 86.63 |
| 254.0 | 85.31 |
| 264.6 | 83.60 |
| 276.7 | 81.10 |
| 283.9 | 79.17 |
| 299.6 | 74.31 |
| 330.0 | 64.02 |
| 341.3 | 60.66 |
| 361.7 | 54.00 |
| 368.2 | 51.77 |
| 377.3 | 48.25 |
| 391.2 | 43.66 |
| 400.2 | 39.83 |
| 416.2 | 34.31 |
| 424.3 | 31.83 |
| 438.9 | 27.95 |
| 453.5 | 24.54 |
| 464.4 | 22.28 |
| 494.3 | 16.70 |
| 503.6 | 15.24 |
| 518.0 | 13.43 |
| 528.9 | 12.43 |
| 529.3 | 12.32 |
| 540.0 | 11.42 |
| 559.0 | 9.96 |
| 568.1 | 9.38 |
| 579.6 | 8.75 |
| 597.3 | 8.01 |
| 612.3 | 7.15 |
| 620.4 | 6.85 |
| 632.3 | 6.55 |
| 659.4 | 6.00 |

## Curve: unlabeled

- label_source: none
- kind: curve
- x_axis: x1
- y_axis: y1
- x_title: Temperature, F
- y_title: Percent Ftu at Room Temperature
- function_of_x: yes
- function_of_y: no
- source_vertices: 1110
- points: 60
- resampling_max_error_pt: 0.093
- notes: own low-x path (drawing 23, drawn on top of another curve) prepended

| x (F) | y (%) |
|---:|---:|
| -400.0 | 146.49 |
| -384.9 | 142.50 |
| -363.1 | 137.47 |
| -320.2 | 129.08 |
| -301.2 | 126.11 |
| -277.3 | 122.89 |
| -244.9 | 119.01 |
| -241.2 | 118.49 |
| -223.3 | 116.42 |
| -217.3 | 115.82 |
| -199.9 | 114.39 |
| -170.7 | 112.19 |
| -161.2 | 111.50 |
| -146.4 | 110.59 |
| -110.7 | 108.89 |
| -95.4 | 108.25 |
| -75.2 | 107.54 |
| -52.3 | 106.57 |
| -26.1 | 105.34 |
| -6.6 | 104.32 |
| -3.1 | 104.21 |
| 25.4 | 102.67 |
| 34.0 | 102.12 |
| 37.0 | 102.01 |
| 64.3 | 100.39 |
| 72.5 | 99.97 |
| 93.5 | 98.71 |
| 120.2 | 96.97 |
| 178.4 | 92.76 |
| 213.4 | 89.93 |
| 225.7 | 88.78 |
| 234.9 | 87.79 |
| 270.2 | 83.93 |
| 282.0 | 82.50 |
| 292.9 | 80.91 |
| 315.4 | 76.89 |
| 326.7 | 75.08 |
| 348.5 | 71.31 |
| 369.2 | 67.15 |
| 384.5 | 64.29 |
| 403.2 | 60.47 |
| 412.7 | 58.35 |
| 427.1 | 54.83 |
| 441.0 | 51.72 |
| 465.4 | 45.83 |
| 469.3 | 44.84 |
| 488.8 | 39.12 |
| 506.2 | 34.61 |
| 518.2 | 32.05 |
| 545.3 | 27.02 |
| 569.2 | 23.08 |
| 592.2 | 19.72 |
| 606.1 | 17.88 |
| 629.0 | 15.16 |
| 642.5 | 13.78 |
| 659.2 | 12.43 |
| 661.2 | 12.19 |
| 680.0 | 10.62 |
| 683.3 | 10.43 |
| 698.3 | 9.22 |

## Curve: 100 hr

- label_source: leader (label stack order)
- kind: curve
- x_axis: x1
- y_axis: y1
- x_title: Temperature, F
- y_title: Percent Ftu at Room Temperature
- function_of_x: yes
- function_of_y: no
- source_vertices: 1166
- points: 60
- resampling_max_error_pt: 0.097
- notes: own low-x path (drawing 32, drawn on top of another curve) prepended; own low-x path (drawing 31, drawn on top of another curve) prepended; starts on curve drawn as drawings [36, 37, 38, 39, 40, 41, 42] at (184.0, 322.8) pt; that curve's part to the left was prepended

| x (F) | y (%) |
|---:|---:|
| -400.0 | 146.33 |
| -394.2 | 144.68 |
| -382.1 | 141.73 |
| -360.6 | 136.89 |
| -327.2 | 130.37 |
| -317.7 | 128.67 |
| -301.2 | 126.11 |
| -279.7 | 123.19 |
| -260.2 | 120.94 |
| -231.4 | 117.30 |
| -221.9 | 116.29 |
| -213.1 | 115.57 |
| -211.0 | 115.32 |
| -181.6 | 112.98 |
| -161.4 | 111.55 |
| -134.5 | 109.96 |
| -102.3 | 108.50 |
| -75.2 | 107.54 |
| -59.2 | 106.88 |
| 3.8 | 103.91 |
| 45.6 | 101.49 |
| 71.1 | 100.11 |
| 91.5 | 98.87 |
| 115.6 | 97.28 |
| 117.4 | 97.08 |
| 122.1 | 96.84 |
| 133.7 | 95.98 |
| 140.8 | 95.54 |
| 180.0 | 92.71 |
| 212.2 | 90.04 |
| 219.2 | 89.41 |
| 247.2 | 86.44 |
| 270.4 | 83.91 |
| 283.4 | 82.34 |
| 292.9 | 80.96 |
| 310.7 | 77.72 |
| 326.7 | 75.08 |
| 333.2 | 73.73 |
| 356.2 | 68.31 |
| 359.7 | 67.32 |
| 360.6 | 67.21 |
| 393.7 | 58.54 |
| 409.5 | 53.76 |
| 431.5 | 47.46 |
| 438.2 | 45.25 |
| 451.2 | 40.30 |
| 460.7 | 37.22 |
| 495.3 | 27.62 |
| 509.6 | 24.26 |
| 518.7 | 21.98 |
| 526.1 | 20.44 |
| 526.6 | 20.22 |
| 538.6 | 17.99 |
| 548.1 | 16.62 |
| 564.1 | 14.58 |
| 576.2 | 13.31 |
| 596.3 | 11.75 |
| 607.9 | 10.95 |
| 616.3 | 10.45 |
| 638.3 | 9.44 |

## Curve: 1/2 hr

- label_source: leader (label stack order)
- kind: curve
- x_axis: x1
- y_axis: y1
- x_title: Temperature, F
- y_title: Percent Ftu at Room Temperature
- function_of_x: yes
- function_of_y: no
- source_vertices: 1133
- points: 60
- resampling_max_error_pt: 0.093
- notes: own low-x path (drawing 19, drawn on top of another curve) prepended; own low-x path (drawing 18, drawn on top of another curve) prepended; own low-x path (drawing 17, drawn on top of another curve) prepended; 1 source vertices that step back along the x direction (pen retrace / joins) left out

| x (F) | y (%) |
|---:|---:|
| -400.0 | 146.30 |
| -378.2 | 140.91 |
| -365.9 | 138.10 |
| -343.2 | 133.40 |
| -330.9 | 131.06 |
| -320.2 | 129.19 |
| -304.2 | 126.69 |
| -279.7 | 123.19 |
| -247.4 | 119.12 |
| -221.9 | 116.29 |
| -220.1 | 116.18 |
| -210.1 | 115.19 |
| -192.3 | 113.76 |
| -155.9 | 111.22 |
| -136.2 | 109.99 |
| -119.7 | 109.19 |
| -91.9 | 108.14 |
| -84.0 | 107.79 |
| -79.8 | 107.68 |
| -54.1 | 106.57 |
| 5.2 | 103.80 |
| 28.4 | 102.53 |
| 71.5 | 100.03 |
| 73.4 | 99.97 |
| 109.8 | 97.63 |
| 185.6 | 92.24 |
| 206.7 | 90.59 |
| 219.2 | 89.41 |
| 260.7 | 85.06 |
| 294.3 | 80.99 |
| 309.4 | 78.95 |
| 310.3 | 78.90 |
| 312.6 | 78.49 |
| 317.0 | 77.91 |
| 317.9 | 77.69 |
| 323.7 | 76.89 |
| 326.0 | 76.45 |
| 363.1 | 70.84 |
| 378.2 | 68.23 |
| 387.2 | 66.57 |
| 392.1 | 65.56 |
| 393.7 | 65.34 |
| 425.0 | 58.87 |
| 442.0 | 54.99 |
| 451.7 | 53.04 |
| 459.8 | 51.22 |
| 474.2 | 47.48 |
| 475.1 | 47.37 |
| 485.3 | 44.95 |
| 492.0 | 43.16 |
| 503.8 | 39.70 |
| 514.5 | 37.03 |
| 550.9 | 29.46 |
| 564.1 | 26.96 |
| 573.6 | 25.28 |
| 584.5 | 23.55 |
| 620.7 | 18.32 |
| 643.9 | 15.49 |
| 663.6 | 13.43 |
| 675.4 | 12.30 |

## Curve: 1000 hr

- label_source: leader (label stack order)
- kind: curve
- x_axis: x1
- y_axis: y1
- x_title: Temperature, F
- y_title: Percent Ftu at Room Temperature
- function_of_x: yes
- function_of_y: no
- source_vertices: 1014
- points: 59
- resampling_max_error_pt: 0.092
- notes: own low-x path (drawing 37, drawn on top of another curve) prepended; own low-x path (drawing 36, drawn on top of another curve) prepended

| x (F) | y (%) |
|---:|---:|
| -400.0 | 146.33 |
| -394.2 | 144.68 |
| -383.0 | 142.06 |
| -382.1 | 141.73 |
| -360.6 | 136.89 |
| -327.2 | 130.37 |
| -317.7 | 128.67 |
| -301.2 | 126.11 |
| -279.7 | 123.19 |
| -260.2 | 120.94 |
| -241.2 | 118.49 |
| -221.9 | 116.29 |
| -220.1 | 116.18 |
| -209.7 | 115.19 |
| -190.9 | 113.70 |
| -183.7 | 113.20 |
| -181.6 | 112.98 |
| -179.7 | 112.90 |
| -161.2 | 111.50 |
| -138.7 | 110.12 |
| -119.7 | 109.19 |
| -66.4 | 107.24 |
| -34.2 | 105.78 |
| 20.1 | 102.94 |
| 78.0 | 99.59 |
| 80.3 | 99.50 |
| 108.6 | 97.77 |
| 140.8 | 95.54 |
| 147.1 | 95.02 |
| 149.4 | 94.91 |
| 181.6 | 92.60 |
| 200.9 | 91.06 |
| 228.2 | 88.47 |
| 253.3 | 85.94 |
| 271.3 | 83.93 |
| 279.9 | 82.81 |
| 296.8 | 80.17 |
| 315.8 | 77.00 |
| 325.1 | 75.24 |
| 334.6 | 73.04 |
| 341.3 | 70.56 |
| 356.9 | 63.05 |
| 364.3 | 60.03 |
| 374.5 | 55.19 |
| 378.4 | 53.62 |
| 388.4 | 50.29 |
| 416.2 | 40.36 |
| 425.7 | 37.47 |
| 438.9 | 33.95 |
| 448.7 | 31.53 |
| 470.2 | 26.63 |
| 479.5 | 24.57 |
| 490.2 | 22.42 |
| 491.1 | 22.34 |
| 499.7 | 20.69 |
| 529.1 | 15.46 |
| 549.5 | 12.32 |
| 552.8 | 11.94 |
| 563.0 | 10.43 |
