Repository: ayberkdt/team-beautiful

File: src/aerokit/materials/data/curves/fig-3-6-2-2-1b.md
# Digitized curves: Figure 3.6.2.2.1(b)

Generated by `scripts/materials/digitize_figures.py` from the vector paths of MIL-HDBK-5J (references/materials/mil-hdbk-5j/MIL-HDBK-5J.pdf); do not edit.
Typical curves read from a handbook figure: not design allowables.

## Figure

- figure: 3.6.2.2.1(b)
- caption: Figure 3.6.2.2.1(b). Effect of temperature on the tensile yield strength (Fty) of 6061- T6 aluminum alloy (all products).
- pdf_page: 577
- printed_page: 3-275
- materials: al-6061-t6, al-6061-t651
- page_png: ../figures/mil-hdbk-5j-p0577.png
- kind: effect-of-temperature
- status: digitized
- method: PyMuPDF get_drawings() vector paths + get_text('dict') tick labels; least-squares pixel-to-data map per axis; see the generator docstring
- frame_pt: 135.87, 156.92, 507.63, 626.66
- annotations: Strength at temperature | Exposure up to 10,000 hr

## Axes

| axis | side | title | unit | scale | ticks | snapped | a | b | rms residual (% span) | max residual (% span) | tick values |
|:---|:---|:---|:---|:---|---:|---:|---:|---:|---:|---:|:---|
| x1 | bottom | Temperature, F | F | linear | 7 | 7 | 3.3889887 | -920.33818 | 0.0150 | 0.0225 | -400; -200; 0; 200; 400; 600; 800 |
| y1 | left | Percent Fty at Room Temperature | % | linear | 9 | 9 | -0.34065996 | 213.46263 | 0.0098 | 0.0176 | 0; 20; 40; 60; 80; 100; 120; 140; 160 |

## Skipped elements

- 5 x arrowhead stroke (<= 2 straight strokes < 12 pt touching a leader)
- 147 x horizontal/vertical stroke (frame, grid line, tick mark, reference line or underline)
- duplicate path (drawing 21, 126 pt) lies on other curve paths; dropped
- duplicate path (drawing 22, 118 pt) lies on other curve paths; dropped
- duplicate path (drawing 25, 109 pt) lies on other curve paths; dropped
- duplicate path (drawing 18, 84 pt) lies on other curve paths; dropped
- duplicate path (drawing 16, 76 pt) lies on other curve paths; dropped
- duplicate path (drawing 21, 39 pt) lies on other curve paths; dropped
- duplicate path (drawing 29, 22 pt) lies on other curve paths; dropped
- duplicate curve (drawings [25, 26], 244 pt) is drawn on top of other curves; dropped
- duplicate curve (drawings [16, 17], 214 pt) is drawn on top of other curves; dropped

## Curve: 10,000 hr

- label_source: leader
- kind: curve
- x_axis: x1
- y_axis: y1
- x_title: Temperature, F
- y_title: Percent Fty at Room Temperature
- function_of_x: yes
- function_of_y: no
- source_vertices: 638
- points: 60
- resampling_max_error_pt: 0.195
- notes: 13 source vertices that step back along the x direction (pen retrace / joins) left out

| x (F) | y (%) |
|---:|---:|
| -421.5 | 137.72 |
| -410.9 | 134.50 |
| -396.4 | 131.10 |
| -373.8 | 126.24 |
| -356.8 | 123.14 |
| -332.9 | 119.54 |
| -302.8 | 115.76 |
| -277.7 | 113.23 |
| -270.1 | 112.54 |
| -261.3 | 111.91 |
| -260.1 | 111.72 |
| -243.1 | 110.52 |
| -226.8 | 109.51 |
| -224.2 | 109.44 |
| -207.9 | 108.50 |
| -193.4 | 107.93 |
| -154.5 | 106.86 |
| -70.3 | 105.28 |
| -68.4 | 105.15 |
| -59.0 | 104.96 |
| -13.7 | 103.57 |
| 38.4 | 101.68 |
| 68.6 | 100.23 |
| 100.6 | 98.46 |
| 169.1 | 94.29 |
| 228.2 | 89.88 |
| 232.0 | 89.69 |
| 243.3 | 88.68 |
| 250.2 | 87.79 |
| 255.8 | 86.85 |
| 269.7 | 84.13 |
| 274.1 | 82.93 |
| 275.3 | 82.81 |
| 282.9 | 81.04 |
| 307.4 | 74.47 |
| 325.6 | 69.17 |
| 348.2 | 61.47 |
| 363.3 | 55.91 |
| 386.5 | 46.26 |
| 390.3 | 44.24 |
| 414.2 | 33.82 |
| 424.2 | 29.97 |
| 433.7 | 27.07 |
| 446.2 | 24.35 |
| 446.9 | 24.04 |
| 456.9 | 22.08 |
| 490.2 | 16.27 |
| 516.6 | 12.99 |
| 542.4 | 10.53 |
| 569.4 | 8.44 |
| 581.3 | 7.75 |
| 596.4 | 7.06 |
| 619.7 | 6.17 |
| 650.4 | 5.41 |
| 671.8 | 4.66 |
| 675.0 | 4.66 |
| 683.8 | 4.40 |
| 729.0 | 3.90 |
| 781.8 | 3.84 |
| 798.1 | 3.90 |

## Curve: 10 hr

- label_source: leader
- kind: curve
- x_axis: x1
- y_axis: y1
- x_title: Temperature, F
- y_title: Percent Fty at Room Temperature
- function_of_x: yes
- function_of_y: no
- source_vertices: 671
- points: 59
- resampling_max_error_pt: 0.491
- notes: starts on curve drawn as drawings [29, 30, 31, 32, 33] at (332.6, 358.0) pt; that curve's part to the left was prepended; 31 source vertices that step back along the x direction (pen retrace / joins) left out

| x (F) | y (%) |
|---:|---:|
| -421.5 | 137.72 |
| -410.9 | 134.50 |
| -396.4 | 131.10 |
| -373.8 | 126.24 |
| -356.8 | 123.14 |
| -332.9 | 119.54 |
| -302.8 | 115.76 |
| -277.7 | 113.23 |
| -270.1 | 112.54 |
| -261.3 | 111.91 |
| -260.1 | 111.72 |
| -243.1 | 110.52 |
| -226.8 | 109.51 |
| -224.2 | 109.44 |
| -207.9 | 108.50 |
| -193.4 | 107.93 |
| -154.5 | 106.86 |
| -89.1 | 105.66 |
| -59.0 | 104.96 |
| -13.7 | 103.57 |
| 20.8 | 102.37 |
| 53.5 | 100.99 |
| 100.6 | 98.46 |
| 169.1 | 94.29 |
| 241.4 | 88.93 |
| 269.0 | 86.47 |
| 281.6 | 84.95 |
| 298.6 | 82.49 |
| 309.9 | 80.97 |
| 311.1 | 80.91 |
| 328.1 | 78.51 |
| 348.8 | 74.73 |
| 355.7 | 73.27 |
| 357.0 | 73.08 |
| 358.3 | 73.21 |
| 366.4 | 71.76 |
| 394.1 | 66.39 |
| 419.2 | 60.33 |
| 420.5 | 60.21 |
| 434.9 | 56.86 |
| 461.9 | 49.73 |
| 462.6 | 49.35 |
| 470.7 | 47.20 |
| 487.7 | 42.03 |
| 504.7 | 36.03 |
| 514.7 | 33.00 |
| 527.9 | 29.53 |
| 541.1 | 26.62 |
| 549.9 | 24.92 |
| 569.4 | 21.39 |
| 588.2 | 18.29 |
| 617.1 | 14.44 |
| 641.0 | 11.60 |
| 657.4 | 10.02 |
| 677.5 | 8.51 |
| 702.0 | 6.99 |
| 731.5 | 5.48 |
| 757.9 | 4.72 |
| 799.4 | 3.90 |

## Curve: ½ hr

- label_source: leader
- kind: curve
- x_axis: x1
- y_axis: y1
- x_title: Temperature, F
- y_title: Percent Fty at Room Temperature
- function_of_x: yes
- function_of_y: no
- source_vertices: 605
- points: 59
- resampling_max_error_pt: 0.181
- notes: own low-x path (drawing 29, drawn on top of another curve) prepended; 11 source vertices that step back along the x direction (pen retrace / joins) left out

| x (F) | y (%) |
|---:|---:|
| -421.5 | 137.72 |
| -410.9 | 134.50 |
| -396.4 | 131.10 |
| -373.8 | 126.24 |
| -356.8 | 123.14 |
| -332.9 | 119.54 |
| -302.8 | 115.76 |
| -277.7 | 113.23 |
| -260.1 | 111.72 |
| -243.1 | 110.52 |
| -226.8 | 109.51 |
| -224.2 | 109.44 |
| -207.9 | 108.50 |
| -193.4 | 107.93 |
| -154.5 | 106.86 |
| -89.1 | 105.66 |
| -59.0 | 104.96 |
| -13.7 | 103.57 |
| 20.8 | 102.37 |
| 53.5 | 100.99 |
| 100.6 | 98.46 |
| 169.1 | 94.29 |
| 218.8 | 90.57 |
| 235.7 | 89.43 |
| 240.8 | 88.93 |
| 253.9 | 87.16 |
| 258.3 | 87.03 |
| 267.8 | 86.53 |
| 292.3 | 84.13 |
| 335.0 | 79.14 |
| 363.9 | 75.04 |
| 387.8 | 71.19 |
| 396.0 | 69.61 |
| 397.8 | 69.42 |
| 411.0 | 66.84 |
| 414.2 | 66.39 |
| 436.2 | 61.91 |
| 458.2 | 56.86 |
| 479.5 | 50.80 |
| 513.5 | 38.74 |
| 530.4 | 33.25 |
| 541.7 | 30.10 |
| 552.4 | 27.57 |
| 561.8 | 25.68 |
| 563.7 | 25.49 |
| 569.4 | 24.23 |
| 572.5 | 23.78 |
| 581.3 | 22.02 |
| 603.3 | 18.36 |
| 627.8 | 14.82 |
| 646.7 | 12.61 |
| 666.2 | 10.78 |
| 690.0 | 8.82 |
| 691.3 | 8.63 |
| 716.4 | 6.99 |
| 735.9 | 6.05 |
| 777.4 | 4.47 |
| 793.1 | 4.09 |
| 799.4 | 4.03 |

## Curve: 1000 hr

- label_source: leader
- kind: curve
- x_axis: x1
- y_axis: y1
- x_title: Temperature, F
- y_title: Percent Fty at Room Temperature
- function_of_x: no
- function_of_y: yes
- source_vertices: 622
- points: 59
- resampling_max_error_pt: 0.169
- notes: own low-x path (drawing 18, drawn on top of another curve) prepended; starts on curve drawn as drawings [29, 30, 31, 32, 33] at (307.6, 341.5) pt; that curve's part to the left was prepended; 13 source vertices that step back along the y direction (pen retrace / joins) left out

| x (F) | y (%) |
|---:|---:|
| -421.5 | 137.72 |
| -410.9 | 134.50 |
| -396.4 | 131.10 |
| -373.8 | 126.24 |
| -356.8 | 123.14 |
| -332.9 | 119.54 |
| -302.8 | 115.76 |
| -277.7 | 113.23 |
| -270.1 | 112.54 |
| -261.3 | 111.91 |
| -260.1 | 111.72 |
| -243.1 | 110.52 |
| -226.8 | 109.51 |
| -224.2 | 109.44 |
| -207.9 | 108.50 |
| -193.4 | 107.93 |
| -154.5 | 106.86 |
| -86.0 | 105.59 |
| -59.0 | 104.96 |
| -13.7 | 103.57 |
| 20.8 | 102.37 |
| 53.5 | 100.99 |
| 100.6 | 98.46 |
| 169.1 | 94.29 |
| 241.4 | 88.93 |
| 255.2 | 87.67 |
| 258.3 | 87.48 |
| 275.3 | 85.77 |
| 301.1 | 82.17 |
| 311.1 | 80.91 |
| 312.4 | 80.60 |
| 321.8 | 79.33 |
| 328.7 | 78.20 |
| 330.0 | 78.13 |
| 341.3 | 76.30 |
| 345.1 | 75.48 |
| 349.5 | 72.45 |
| 354.5 | 70.12 |
| 360.1 | 68.10 |
| 360.1 | 67.85 |
| 379.0 | 60.14 |
| 407.3 | 46.51 |
| 433.0 | 35.59 |
| 441.8 | 32.31 |
| 443.1 | 32.12 |
| 445.6 | 31.04 |
| 454.4 | 28.39 |
| 471.4 | 23.66 |
| 478.9 | 21.89 |
| 494.0 | 18.92 |
| 524.8 | 13.81 |
| 538.0 | 11.98 |
| 554.3 | 10.28 |
| 569.4 | 9.01 |
| 583.2 | 8.07 |
| 595.8 | 7.31 |
| 606.5 | 6.80 |
| 625.9 | 6.05 |
| 669.9 | 4.91 |

## Curve: 100 hr

- label_source: leader
- kind: curve
- x_axis: x1
- y_axis: y1
- x_title: Temperature, F
- y_title: Percent Fty at Room Temperature
- function_of_x: yes
- function_of_y: no
- source_vertices: 603
- points: 60
- resampling_max_error_pt: 0.158
- notes: own low-x path (drawing 22, drawn on top of another curve) prepended; own low-x path (drawing 21, drawn on top of another curve) prepended; 5 source vertices that step back along the x direction (pen retrace / joins) left out

| x (F) | y (%) |
|---:|---:|
| -421.5 | 137.72 |
| -410.9 | 134.50 |
| -396.4 | 131.10 |
| -373.8 | 126.24 |
| -356.8 | 123.14 |
| -332.9 | 119.54 |
| -302.8 | 115.76 |
| -277.7 | 113.23 |
| -270.1 | 112.54 |
| -261.3 | 111.91 |
| -260.1 | 111.72 |
| -243.1 | 110.52 |
| -226.8 | 109.51 |
| -224.2 | 109.44 |
| -207.9 | 108.50 |
| -193.4 | 107.93 |
| -154.5 | 106.86 |
| -89.1 | 105.66 |
| -59.0 | 104.96 |
| -13.7 | 103.57 |
| 20.8 | 102.37 |
| 53.5 | 100.99 |
| 100.6 | 98.46 |
| 169.1 | 94.29 |
| 241.4 | 88.93 |
| 255.2 | 87.67 |
| 258.3 | 87.48 |
| 275.3 | 85.77 |
| 290.4 | 83.75 |
| 298.6 | 82.49 |
| 309.9 | 80.97 |
| 311.1 | 80.91 |
| 323.1 | 79.08 |
| 324.3 | 79.02 |
| 325.6 | 78.70 |
| 326.8 | 78.64 |
| 342.5 | 75.99 |
| 352.6 | 74.09 |
| 362.7 | 71.70 |
| 374.0 | 68.35 |
| 396.0 | 61.28 |
| 401.6 | 59.20 |
| 402.9 | 59.01 |
| 409.2 | 56.80 |
| 420.5 | 53.52 |
| 429.9 | 50.42 |
| 433.7 | 49.48 |
| 467.6 | 38.56 |
| 490.2 | 32.24 |
| 529.2 | 22.46 |
| 544.9 | 17.47 |
| 550.5 | 16.08 |
| 554.9 | 15.33 |
| 563.7 | 14.13 |
| 576.9 | 12.48 |
| 590.1 | 11.10 |
| 593.3 | 10.91 |
| 602.1 | 10.09 |
| 605.2 | 9.96 |
| 626.6 | 8.57 |

File: src/aerokit/materials/data/curves/fig-3-6-2-2-4.md
# Digitized curves: Figure 3.6.2.2.4

Generated by `scripts/materials/digitize_figures.py` from the vector paths of MIL-HDBK-5J (references/materials/mil-hdbk-5j/MIL-HDBK-5J.pdf); do not edit.
Typical curves read from a handbook figure: not design allowables.

## Figure

- figure: 3.6.2.2.4
- caption: Figure 3.6.2.2.4. Effect of temperature on the tensile and compressive moduli (E and Ec) of 6061 aluminum alloy.
- pdf_page: 579
- printed_page: 3-277
- materials: al-6061-t6, al-6061-t651
- page_png: ../figures/mil-hdbk-5j-p0579.png
- kind: effect-of-temperature
- status: digitized
- method: PyMuPDF get_drawings() vector paths + get_text('dict') tick labels; least-squares pixel-to-data map per axis; see the generator docstring
- frame_pt: 164.64, 259.79, 481.34, 481.07
- annotations: Modulus at temperature | Exposure up to 10,000 hr | TYPICAL

## Axes

| axis | side | title | unit | scale | ticks | snapped | a | b | rms residual (% span) | max residual (% span) | tick values |
|:---|:---|:---|:---|:---|---:|---:|---:|---:|---:|---:|:---|
| x1 | bottom | Temperature, F | F | linear | 8 | 8 | 4.6114389 | -1219.5764 | 0.0102 | 0.0169 | -400; -200; 0; 200; 400; 600; 800; 1000 |
| y1 | left | Percent of / Room Temperature Modulus | % | linear | 6 | 6 | -0.45200216 | 237.43418 | 0.0137 | 0.0182 | 20; 40; 60; 80; 100; 120 |

## Skipped elements

- 126 x horizontal/vertical stroke (frame, grid line, tick mark, reference line or underline)

## Curve: E & E_c

- label_source: adjacent text
- kind: curve
- x_axis: x1
- y_axis: y1
- x_title: Temperature, F
- y_title: Percent of
- function_of_x: yes
- function_of_y: no
- source_vertices: 207
- points: 60
- resampling_max_error_pt: 0.074
- notes: none

| x (F) | y (%) |
|---:|---:|
| -319.3 | 112.51 |
| -281.3 | 110.97 |
| -249.7 | 109.77 |
| -245.0 | 109.54 |
| -216.4 | 108.51 |
| -211.7 | 108.28 |
| -180.1 | 107.19 |
| -174.8 | 106.96 |
| -140.9 | 105.82 |
| -123.9 | 105.30 |
| -118.7 | 105.07 |
| -51.4 | 103.07 |
| -29.7 | 102.56 |
| -24.4 | 102.38 |
| 15.9 | 101.47 |
| 54.0 | 100.78 |
| 58.1 | 100.67 |
| 66.8 | 100.55 |
| 70.9 | 100.44 |
| 75.0 | 100.44 |
| 83.8 | 100.27 |
| 96.1 | 100.10 |
| 99.6 | 100.10 |
| 107.8 | 99.92 |
| 111.9 | 99.92 |
| 135.9 | 99.58 |
| 140.0 | 99.58 |
| 202.0 | 98.72 |
| 218.4 | 98.38 |
| 230.7 | 98.21 |
| 254.7 | 97.69 |
| 261.7 | 97.52 |
| 271.6 | 97.18 |
| 275.1 | 97.12 |
| 289.8 | 96.55 |
| 292.7 | 96.49 |
| 295.6 | 96.32 |
| 312.6 | 95.63 |
| 330.7 | 94.72 |
| 341.3 | 94.09 |
| 344.2 | 93.97 |
| 387.5 | 91.28 |
| 389.8 | 91.06 |
| 403.9 | 90.14 |
| 427.3 | 88.25 |
| 434.9 | 87.57 |
| 440.1 | 87.17 |
| 444.8 | 86.71 |
| 450.1 | 86.31 |
| 461.8 | 85.22 |
| 481.7 | 83.27 |
| 483.4 | 83.05 |
| 485.8 | 82.87 |
| 493.4 | 82.02 |
| 495.7 | 81.84 |
| 505.1 | 80.81 |
| 507.4 | 80.64 |
| 528.5 | 78.30 |
| 558.3 | 75.15 |
| 602.2 | 70.17 |

File: src/aerokit/materials/data/curves/fig-3-6-2-2-6f.md
# Digitized curves: Figure 3.6.2.2.6(f)

Generated by `scripts/materials/digitize_figures.py` from the vector paths of MIL-HDBK-5J (references/materials/mil-hdbk-5j/MIL-HDBK-5J.pdf); do not edit.
Typical curves read from a handbook figure: not design allowables.

## Figure

- figure: 3.6.2.2.6(f)
- caption: Figure 3.6.2.2.6(f). Typical compressive stress-strain and compressive tangent- modulus curves for 6061-T6 aluminum alloy sheet at room temperature.
- pdf_page: 583
- printed_page: 3-281
- materials: al-6061-t6
- page_png: ../figures/mil-hdbk-5j-p0583.png
- kind: stress-strain
- status: digitized
- method: PyMuPDF get_drawings() vector paths + get_text('dict') tick labels; least-squares pixel-to-data map per axis; see the generator docstring
- frame_pt: 169.44, 422.25, 457.23, 641.87
- annotations: Ramberg - Osgood | n (L-comp.) = 19 | n (LT-comp.) = 21 | Thickness:≤ 0.249 in. | TYPICAL

## Axes

| axis | side | title | unit | scale | ticks | snapped | a | b | rms residual (% span) | max residual (% span) | tick values |
|:---|:---|:---|:---|:---|---:|---:|---:|---:|---:|---:|:---|
| x1 | bottom | Strain, 0.001 in./in. / Compressive Tangent Modulus, 10^3 ksi | 0.001 in./in. | linear | 7 | 7 | 0.041696042 | -7.0648172 | 0.0097 | 0.0141 | 0; 2; 4; 6; 8; 10; 12 |
| y1 | left | Stress, ksi | ksi | linear | 6 | 6 | -0.22763383 | 146.11497 | 0.0122 | 0.0160 | 0; 10; 20; 30; 40; 50 |

## Skipped elements

- 2 x filled shape (dash fragment, arrowhead, marker or rule) - never read as a curve
- 113 x horizontal/vertical stroke (frame, grid line, tick mark, reference line or underline)
- duplicate path (drawing 30, 57 pt) lies on other curve paths; dropped
- duplicate curve (drawings [26], 57 pt) is drawn on top of other curves; dropped
- leader from label 'Longitudinal and Long Transverse' (drawing 41) ends between two curves (0.29 vs 0.70 pt); ambiguous, not attached
- label 'Longitudinal' is 10.1 pt from one curve and 12.7 pt from another; ambiguous, not attached
- label 'Long Transverse' is 4.6 pt from one curve and 7.0 pt from another; ambiguous, not attached
- curve from drawings [33]: no label could be attached (kept as 'unlabeled')
- curve from drawings [27, 30]: no label could be attached (kept as 'unlabeled')
- curve from drawings [27, 30, 31]: no label could be attached (kept as 'unlabeled')
- curve from drawings [29]: no label could be attached (kept as 'unlabeled')

## Curve: unlabeled #3

- label_source: none
- kind: tangent-modulus
- x_axis: x1
- y_axis: y1
- x_title: Compressive Tangent Modulus, 10^3 ksi
- y_title: Stress, ksi
- function_of_x: no
- function_of_y: yes
- source_vertices: 88
- points: 60
- resampling_max_error_pt: 0.029
- notes: none

| x (10^3 ksi) | y (ksi) |
|---:|---:|
| 0.389 | 42.301 |
| 0.454 | 41.944 |
| 0.492 | 41.792 |
| 0.529 | 41.613 |
| 0.571 | 41.435 |
| 0.670 | 41.129 |
| 0.777 | 40.772 |
| 0.838 | 40.594 |
| 0.974 | 40.263 |
| 1.128 | 39.932 |
| 1.306 | 39.626 |
| 1.404 | 39.473 |
| 1.503 | 39.295 |
| 1.615 | 39.116 |
| 1.849 | 38.810 |
| 1.975 | 38.632 |
| 2.396 | 38.174 |
| 2.710 | 37.868 |
| 3.047 | 37.562 |
| 3.599 | 37.103 |
| 4.390 | 36.492 |
| 5.218 | 35.880 |
| 5.832 | 35.472 |
| 6.229 | 35.167 |
| 6.426 | 35.039 |
| 6.978 | 34.581 |
| 7.156 | 34.453 |
| 7.324 | 34.300 |
| 7.643 | 34.046 |
| 7.938 | 33.740 |
| 8.073 | 33.612 |
| 8.204 | 33.459 |
| 8.326 | 33.332 |
| 8.443 | 33.179 |
| 8.658 | 32.925 |
| 8.939 | 32.517 |
| 9.019 | 32.389 |
| 9.299 | 31.854 |
| 9.416 | 31.599 |
| 9.501 | 31.370 |
| 9.533 | 31.294 |
| 9.557 | 31.192 |
| 9.585 | 31.115 |
| 9.721 | 30.631 |
| 9.791 | 30.300 |
| 9.852 | 29.969 |
| 9.880 | 29.790 |
| 9.922 | 29.459 |
| 9.955 | 29.153 |
| 9.997 | 28.695 |
| 10.015 | 28.338 |
| 10.025 | 28.210 |
| 10.034 | 28.007 |
| 10.043 | 27.701 |
| 10.057 | 27.370 |
| 10.067 | 27.038 |
| 10.086 | 25.866 |
| 10.095 | 24.694 |
| 10.100 | 23.522 |
| 10.100 | 11.495 |

## Curve: unlabeled #1

- label_source: none
- kind: stress-strain
- x_axis: x1
- y_axis: y1
- x_title: Strain, 0.001 in./in.
- y_title: Stress, ksi
- function_of_x: yes
- function_of_y: no
- source_vertices: 115
- points: 60
- resampling_max_error_pt: 0.034
- notes: own low-x path (drawing 30, drawn on top of another curve) prepended

| x (0.001 in./in.) | y (ksi) |
|---:|---:|
| 0.000 | 0.004 |
| 0.230 | 2.297 |
| 0.632 | 6.399 |
| 0.712 | 7.189 |
| 0.857 | 8.692 |
| 0.927 | 9.355 |
| 0.988 | 9.992 |
| 1.119 | 11.292 |
| 1.428 | 14.426 |
| 1.521 | 15.368 |
| 1.554 | 15.674 |
| 1.591 | 16.082 |
| 1.849 | 18.630 |
| 2.439 | 24.592 |
| 2.499 | 25.229 |
| 2.612 | 26.325 |
| 2.691 | 27.140 |
| 2.719 | 27.472 |
| 2.911 | 29.357 |
| 2.930 | 29.561 |
| 3.024 | 30.453 |
| 3.070 | 30.937 |
| 3.234 | 32.364 |
| 3.304 | 32.950 |
| 3.379 | 33.561 |
| 3.463 | 34.173 |
| 3.557 | 34.810 |
| 3.613 | 35.141 |
| 3.669 | 35.447 |
| 3.796 | 36.084 |
| 3.871 | 36.415 |
| 3.955 | 36.746 |
| 4.095 | 37.256 |
| 4.208 | 37.613 |
| 4.268 | 37.791 |
| 4.479 | 38.301 |
| 4.638 | 38.632 |
| 4.732 | 38.810 |
| 4.830 | 38.989 |
| 5.050 | 39.346 |
| 5.303 | 39.702 |
| 5.443 | 39.881 |
| 5.518 | 39.957 |
| 5.593 | 40.059 |
| 5.677 | 40.135 |
| 5.761 | 40.237 |
| 6.037 | 40.518 |
| 6.136 | 40.594 |
| 6.342 | 40.798 |
| 6.454 | 40.874 |
| 6.693 | 41.078 |
| 6.819 | 41.155 |
| 7.221 | 41.460 |
| 7.367 | 41.537 |
| 7.680 | 41.741 |
| 8.036 | 41.944 |
| 8.228 | 42.021 |
| 8.827 | 42.327 |
| 9.023 | 42.403 |
| 9.220 | 42.505 |

## Curve: unlabeled #2

- label_source: none
- kind: stress-strain
- x_axis: x1
- y_axis: y1
- x_title: Strain, 0.001 in./in.
- y_title: Stress, ksi
- function_of_x: yes
- function_of_y: no
- source_vertices: 113
- points: 60
- resampling_max_error_pt: 0.035
- notes: starts on curve drawn as drawings [27, 30] at (196.7, 591.4) pt; that curve's part to the left was prepended

| x (0.001 in./in.) | y (ksi) |
|---:|---:|
| 0.000 | 0.004 |
| 0.230 | 2.297 |
| 0.712 | 7.189 |
| 0.857 | 8.692 |
| 0.927 | 9.355 |
| 0.988 | 9.992 |
| 1.119 | 11.292 |
| 1.521 | 15.368 |
| 1.554 | 15.674 |
| 1.591 | 16.082 |
| 2.205 | 22.248 |
| 2.284 | 23.089 |
| 2.368 | 23.904 |
| 2.518 | 25.408 |
| 2.584 | 26.096 |
| 2.649 | 26.733 |
| 2.729 | 27.574 |
| 2.776 | 28.007 |
| 2.799 | 28.261 |
| 2.808 | 28.338 |
| 2.822 | 28.516 |
| 2.860 | 28.848 |
| 2.888 | 29.153 |
| 2.921 | 29.459 |
| 3.019 | 30.453 |
| 3.056 | 30.784 |
| 3.127 | 31.472 |
| 3.239 | 32.517 |
| 3.365 | 33.612 |
| 3.440 | 34.173 |
| 3.562 | 35.039 |
| 3.609 | 35.320 |
| 3.712 | 35.880 |
| 3.772 | 36.186 |
| 3.838 | 36.492 |
| 3.946 | 36.950 |
| 4.077 | 37.409 |
| 4.236 | 37.868 |
| 4.357 | 38.174 |
| 4.428 | 38.326 |
| 4.662 | 38.810 |
| 5.059 | 39.473 |
| 5.312 | 39.779 |
| 5.452 | 39.932 |
| 5.523 | 40.034 |
| 5.944 | 40.441 |
| 6.136 | 40.594 |
| 6.234 | 40.696 |
| 6.342 | 40.772 |
| 6.449 | 40.874 |
| 6.688 | 41.027 |
| 6.810 | 41.129 |
| 7.353 | 41.435 |
| 7.507 | 41.537 |
| 7.839 | 41.690 |
| 8.017 | 41.792 |
| 8.405 | 41.944 |
| 8.808 | 42.123 |
| 9.005 | 42.225 |
| 9.201 | 42.301 |

## Curve: unlabeled #4

- label_source: none
- kind: tangent-modulus
- x_axis: x1
- y_axis: y1
- x_title: Compressive Tangent Modulus, 10^3 ksi
- y_title: Stress, ksi
- function_of_x: no
- function_of_y: yes
- source_vertices: 98
- points: 60
- resampling_max_error_pt: 0.028
- notes: none

| x (10^3 ksi) | y (ksi) |
|---:|---:|
| 0.426 | 42.505 |
| 0.501 | 42.123 |
| 0.543 | 41.944 |
| 0.585 | 41.741 |
| 0.632 | 41.537 |
| 0.735 | 41.155 |
| 0.791 | 40.976 |
| 0.922 | 40.594 |
| 1.067 | 40.237 |
| 1.231 | 39.881 |
| 1.320 | 39.702 |
| 1.521 | 39.346 |
| 1.629 | 39.167 |
| 1.868 | 38.810 |
| 2.130 | 38.454 |
| 2.275 | 38.301 |
| 2.574 | 37.944 |
| 2.733 | 37.791 |
| 3.070 | 37.434 |
| 3.431 | 37.078 |
| 3.618 | 36.925 |
| 4.006 | 36.568 |
| 4.610 | 36.084 |
| 4.816 | 35.931 |
| 5.022 | 35.753 |
| 5.846 | 35.141 |
| 6.042 | 34.963 |
| 6.431 | 34.657 |
| 6.618 | 34.479 |
| 6.983 | 34.173 |
| 7.324 | 33.867 |
| 7.488 | 33.714 |
| 7.792 | 33.408 |
| 8.200 | 32.950 |
| 8.438 | 32.644 |
| 8.551 | 32.517 |
| 8.930 | 31.931 |
| 9.164 | 31.497 |
| 9.229 | 31.345 |
| 9.295 | 31.217 |
| 9.412 | 30.937 |
| 9.543 | 30.555 |
| 9.594 | 30.376 |
| 9.664 | 30.096 |
| 9.706 | 29.918 |
| 9.781 | 29.561 |
| 9.894 | 28.848 |
| 9.931 | 28.491 |
| 9.978 | 28.007 |
| 9.987 | 27.828 |
| 10.011 | 27.472 |
| 10.025 | 27.191 |
| 10.034 | 27.064 |
| 10.048 | 26.682 |
| 10.067 | 26.070 |
| 10.086 | 25.025 |
| 10.090 | 24.490 |
| 10.090 | 23.955 |
| 10.100 | 21.815 |
| 10.100 | 11.495 |

File: src/aerokit/materials/data/curves/fig-3-6-2-2-6g.md
# Digitized curves: Figure 3.6.2.2.6(g)

Generated by `scripts/materials/digitize_figures.py` from the vector paths of MIL-HDBK-5J (references/materials/mil-hdbk-5j/MIL-HDBK-5J.pdf); do not edit.
Typical curves read from a handbook figure: not design allowables.

## Figure

- figure: 3.6.2.2.6(g)
- caption: Figure 3.6.2.2.6(g). Typical tensile and compressive stress-strain and compressive tangent-modulus curves for 6061-T6 aluminum alloy sheet at room temperature.
- pdf_page: 584
- printed_page: 3-282
- materials: al-6061-t6
- page_png: ../figures/mil-hdbk-5j-p0584.png
- kind: stress-strain
- status: digitized
- method: PyMuPDF get_drawings() vector paths + get_text('dict') tick labels; least-squares pixel-to-data map per axis; see the generator docstring
- frame_pt: 148.20, 249.48, 475.02, 510.06
- annotations: TYPICAL | n (L-tension) = 50 40 | n (L-comp.) = 18 40 | Ramberg-Osgood TYS (ksi)

## Axes

| axis | side | title | unit | scale | ticks | snapped | a | b | rms residual (% span) | max residual (% span) | tick values |
|:---|:---|:---|:---|:---|---:|---:|---:|---:|---:|---:|:---|
| x1 | bottom | Strain, 0.001 in./in. / Compressive Tangent Modulus, 10^3 ksi. | 0.001 in./in. | linear | 7 | 7 | 0.036715051 | -5.4399902 | 0.0051 | 0.0098 | 0; 2; 4; 6; 8; 10; 12 |
| y1 | left | Stress, ksi | ksi | linear | 6 | 6 | -0.19189226 | 97.874923 | 0.0055 | 0.0072 | 0; 10; 20; 30; 40; 50 |

## Skipped elements

- 3 x arrowhead stroke (<= 2 straight strokes < 12 pt touching a leader)
- 227 x horizontal/vertical stroke (frame, grid line, tick mark, reference line or underline)
- duplicate path (drawing 14, 226 pt) lies on other curve paths; dropped
- duplicate path (drawing 15, 71 pt) lies on other curve paths; dropped

## Curve: L-compression (tangent modulus)

- label_source: leader
- kind: tangent-modulus
- x_axis: x1
- y_axis: y1
- x_title: Compressive Tangent Modulus, 10^3 ksi.
- y_title: Stress, ksi
- function_of_x: no
- function_of_y: yes
- source_vertices: 35
- points: 33
- resampling_max_error_pt: 0.161
- notes: 2 source vertices that step back along the y direction (pen retrace / joins) left out

| x (10^3 ksi.) | y (ksi) |
|---:|---:|
| 0.880 | 40.342 |
| 1.180 | 39.570 |
| 1.570 | 38.810 |
| 2.052 | 38.085 |
| 2.631 | 37.360 |
| 3.321 | 36.646 |
| 4.079 | 35.944 |
| 4.889 | 35.276 |
| 5.709 | 34.597 |
| 6.500 | 33.940 |
| 7.209 | 33.296 |
| 7.841 | 32.662 |
| 8.359 | 32.052 |
| 8.780 | 31.430 |
| 9.110 | 30.832 |
| 9.368 | 30.244 |
| 9.560 | 29.669 |
| 9.698 | 29.116 |
| 9.811 | 28.563 |
| 9.868 | 28.183 |
| 9.910 | 27.838 |
| 9.947 | 27.493 |
| 9.978 | 27.124 |
| 10.000 | 26.790 |
| 10.020 | 26.445 |
| 10.040 | 26.123 |
| 10.051 | 25.800 |
| 10.062 | 25.443 |
| 10.068 | 25.144 |
| 10.079 | 24.280 |
| 10.088 | 23.325 |
| 10.099 | 22.335 |
| 10.099 | -0.002 |

## Curve: L-compression

- label_source: leader
- kind: stress-strain
- x_axis: x1
- y_axis: y1
- x_title: Strain, 0.001 in./in.
- y_title: Stress, ksi
- function_of_x: yes
- function_of_y: no
- source_vertices: 34
- points: 30
- resampling_max_error_pt: 0.224
- notes: 4 source vertices that step back along the x direction (pen retrace / joins) left out

| x (0.001 in./in.) | y (ksi) |
|---:|---:|
| 0.001 | -0.002 |
| 1.138 | 11.512 |
| 1.241 | 12.514 |
| 1.530 | 15.507 |
| 1.631 | 16.509 |
| 2.601 | 26.238 |
| 2.620 | 26.445 |
| 2.649 | 26.790 |
| 2.689 | 27.124 |
| 2.720 | 27.493 |
| 2.759 | 27.838 |
| 2.790 | 28.183 |
| 2.830 | 28.563 |
| 2.949 | 29.669 |
| 3.010 | 30.244 |
| 3.070 | 30.832 |
| 3.138 | 31.430 |
| 3.211 | 32.052 |
| 3.290 | 32.662 |
| 3.369 | 33.296 |
| 3.460 | 33.940 |
| 3.570 | 34.597 |
| 3.700 | 35.276 |
| 3.852 | 35.944 |
| 4.041 | 36.646 |
| 4.279 | 37.360 |
| 4.590 | 38.085 |
| 5.000 | 38.810 |
| 5.559 | 39.570 |
| 6.310 | 40.342 |

## Curve: L-tension

- label_source: leader
- kind: stress-strain
- x_axis: x1
- y_axis: y1
- x_title: Strain, 0.001 in./in.
- y_title: Stress, ksi
- function_of_x: yes
- function_of_y: no
- source_vertices: 35
- points: 31
- resampling_max_error_pt: 0.174
- notes: 4 source vertices that step back along the x direction (pen retrace / joins) left out

| x (0.001 in./in.) | y (ksi) |
|---:|---:|
| 0.001 | -0.002 |
| 1.160 | 11.512 |
| 1.259 | 12.514 |
| 1.570 | 15.507 |
| 1.669 | 16.509 |
| 3.469 | 34.366 |
| 3.480 | 34.447 |
| 3.499 | 34.620 |
| 3.510 | 34.758 |
| 3.530 | 34.930 |
| 3.548 | 35.092 |
| 3.559 | 35.241 |
| 3.579 | 35.402 |
| 3.610 | 35.656 |
| 3.632 | 35.909 |
| 3.658 | 36.151 |
| 3.689 | 36.404 |
| 3.731 | 36.657 |
| 3.759 | 36.911 |
| 3.799 | 37.164 |
| 3.852 | 37.417 |
| 3.909 | 37.682 |
| 3.969 | 37.935 |
| 4.059 | 38.212 |
| 4.169 | 38.465 |
| 4.310 | 38.741 |
| 4.500 | 39.018 |
| 4.759 | 39.283 |
| 5.121 | 39.547 |
| 5.610 | 39.812 |
| 6.290 | 40.100 |

File: src/aerokit/materials/data/curves/fig-3-7-4-2-1.md
# Digitized curves: Figure 3.7.4.2.1

Generated by `scripts/materials/digitize_figures.py` from the vector paths of MIL-HDBK-5J (references/materials/mil-hdbk-5j/MIL-HDBK-5J.pdf); do not edit.
Typical curves read from a handbook figure: not design allowables.

## Figure

- figure: 3.7.4.2.1
- caption: Figure 3.7.4.2.1. Effect of temperature on the tensile ultimate strength (Ftu) and the tensile yield strength (Fty) of 7050-T7451 aluminum alloy plate.
- pdf_page: 638
- printed_page: 3-336
- materials: al-7050-t7451
- page_png: ../figures/mil-hdbk-5j-p0638.png
- kind: effect-of-temperature
- status: digitized
- method: PyMuPDF get_drawings() vector paths + get_text('dict') tick labels; least-squares pixel-to-data map per axis; see the generator docstring
- frame_pt: 135.90, 181.32, 525.42, 483.38
- annotations: Strength at temperature | Exposure up to � hr

## Axes

| axis | side | title | unit | scale | ticks | snapped | a | b | rms residual (% span) | max residual (% span) | tick values |
|:---|:---|:---|:---|:---|---:|---:|---:|---:|---:|---:|:---|
| x1 | bottom | Temperature, °F | °F | linear | 9 | 9 | 2.0539739 | -279.05908 | 0.0137 | 0.0258 | 0; 100; 200; 300; 400; 500; 600; 700; 800 |
| y1 | left | Percentage of / Room Temperature Strength | % | linear | 6 | 6 | -0.33108758 | 160.02923 | 0.0124 | 0.0183 | 0; 20; 40; 60; 80; 100 |

## Skipped elements

- 132 x horizontal/vertical stroke (frame, grid line, tick mark, reference line or underline)

## Curve: F_tu

- label_source: adjacent text
- kind: curve
- x_axis: x1
- y_axis: y1
- x_title: Temperature, °F
- y_title: Percentage of
- function_of_x: yes
- function_of_y: no
- source_vertices: 143
- points: 59
- resampling_max_error_pt: 0.071
- notes: none

| x (°F) | y (%) |
|---:|---:|
| 81.28 | 99.95 |
| 96.13 | 98.08 |
| 97.29 | 97.89 |
| 101.36 | 97.42 |
| 102.53 | 97.23 |
| 113.01 | 95.92 |
| 114.17 | 95.74 |
| 117.95 | 95.32 |
| 121.74 | 94.80 |
| 125.52 | 94.38 |
| 126.68 | 94.19 |
| 132.80 | 93.49 |
| 133.96 | 93.30 |
| 138.91 | 92.74 |
| 141.24 | 92.41 |
| 154.33 | 90.92 |
| 155.50 | 90.73 |
| 159.86 | 90.26 |
| 163.94 | 89.75 |
| 169.76 | 89.09 |
| 175.58 | 88.34 |
| 181.98 | 87.59 |
| 183.44 | 87.36 |
| 191.88 | 86.33 |
| 196.82 | 85.63 |
| 198.57 | 85.44 |
| 200.03 | 85.21 |
| 207.01 | 84.37 |
| 208.47 | 84.13 |
| 210.21 | 83.94 |
| 211.67 | 83.71 |
| 213.41 | 83.52 |
| 214.87 | 83.29 |
| 218.07 | 82.91 |
| 220.98 | 82.49 |
| 235.53 | 80.71 |
| 236.99 | 80.57 |
| 239.61 | 80.20 |
| 241.06 | 80.06 |
| 242.23 | 79.87 |
| 251.54 | 78.80 |
| 252.70 | 78.61 |
| 256.78 | 78.14 |
| 259.40 | 77.77 |
| 260.85 | 77.63 |
| 262.02 | 77.44 |
| 270.75 | 76.32 |
| 272.20 | 76.08 |
| 276.86 | 75.52 |
| 278.31 | 75.29 |
| 285.01 | 74.40 |
| 288.50 | 73.98 |
| 291.99 | 73.46 |
| 312.95 | 70.75 |
| 319.64 | 69.81 |
| 328.95 | 68.64 |
| 333.61 | 67.99 |
| 336.23 | 67.71 |
| 350.20 | 65.83 |

## Curve: F_ty

- label_source: adjacent text
- kind: curve
- x_axis: x1
- y_axis: y1
- x_title: Temperature, °F
- y_title: Percentage of
- function_of_x: yes
- function_of_y: no
- source_vertices: 150
- points: 60
- resampling_max_error_pt: 0.075
- notes: none

| x (°F) | y (%) |
|---:|---:|
| 81.28 | 99.95 |
| 88.56 | 99.95 |
| 92.92 | 99.86 |
| 98.74 | 99.81 |
| 100.78 | 99.71 |
| 102.24 | 99.71 |
| 105.73 | 99.57 |
| 106.89 | 99.57 |
| 109.51 | 99.48 |
| 110.68 | 99.39 |
| 114.75 | 99.25 |
| 119.99 | 98.92 |
| 121.45 | 98.87 |
| 126.97 | 98.54 |
| 140.65 | 97.61 |
| 142.11 | 97.56 |
| 143.27 | 97.42 |
| 144.44 | 97.37 |
| 148.22 | 97.09 |
| 178.78 | 94.61 |
| 179.94 | 94.47 |
| 188.68 | 93.77 |
| 189.84 | 93.63 |
| 192.46 | 93.44 |
| 198.57 | 92.84 |
| 200.03 | 92.74 |
| 207.30 | 91.99 |
| 213.12 | 91.29 |
| 214.29 | 91.20 |
| 226.80 | 89.65 |
| 227.96 | 89.56 |
| 236.11 | 88.44 |
| 237.28 | 88.34 |
| 240.19 | 87.92 |
| 242.23 | 87.69 |
| 243.97 | 87.41 |
| 245.14 | 87.31 |
| 246.88 | 87.03 |
| 249.79 | 86.70 |
| 253.29 | 86.19 |
| 254.45 | 86.10 |
| 257.07 | 85.72 |
| 263.76 | 84.93 |
| 267.55 | 84.41 |
| 270.75 | 84.08 |
| 273.66 | 83.66 |
| 280.64 | 82.82 |
| 281.81 | 82.63 |
| 283.26 | 82.49 |
| 284.43 | 82.31 |
| 285.88 | 82.17 |
| 289.96 | 81.60 |
| 291.41 | 81.46 |
| 323.13 | 77.21 |
| 324.30 | 76.97 |
| 330.12 | 76.22 |
| 331.28 | 75.99 |
| 340.89 | 74.68 |
| 342.05 | 74.44 |
| 350.20 | 73.32 |

File: src/aerokit/materials/data/curves/fig-3-7-4-2-6a.md
# Digitized curves: Figure 3.7.4.2.6(a)

Generated by `scripts/materials/digitize_figures.py` from the vector paths of MIL-HDBK-5J (references/materials/mil-hdbk-5j/MIL-HDBK-5J.pdf); do not edit.
Typical curves read from a handbook figure: not design allowables.

## Figure

- figure: 3.7.4.2.6(a)
- caption: Figure 3.7.4.2.6(a). Typical tensile stress-strain curves for 7050-T7451 aluminum alloy plate at room temperature.
- pdf_page: 639
- printed_page: 3-337
- materials: al-7050-t7451
- page_png: ../figures/mil-hdbk-5j-p0639.png
- kind: stress-strain
- status: digitized
- method: PyMuPDF get_drawings() vector paths + get_text('dict') tick labels; least-squares pixel-to-data map per axis; see the generator docstring
- frame_pt: 171.50, 68.07, 458.83, 300.67
- annotations: Ramberg - Osgood | n (L-tension) = 19 | n (LT-tension) = 13 | n (ST-tension) = 10 | Thickness = 0.500 - 4.000 in. | TYPICAL

## Axes

| axis | side | title | unit | scale | ticks | snapped | a | b | rms residual (% span) | max residual (% span) | tick values |
|:---|:---|:---|:---|:---|---:|---:|---:|---:|---:|---:|:---|
| x1 | bottom | Strain, 0.001 in./in. | 0.001 in./in. | linear | 7 | 7 | 0.041765858 | -7.1631366 | 0.0096 | 0.0139 | 0; 2; 4; 6; 8; 10; 12 |
| y1 | left | Stress, ksi | ksi | linear | 6 | 6 | -0.42997404 | 129.27553 | 0.0115 | 0.0153 | 0; 20; 40; 60; 80; 100 |

## Skipped elements

- 4 x filled shape (dash fragment, arrowhead, marker or rule) - never read as a curve
- 111 x horizontal/vertical stroke (frame, grid line, tick mark, reference line or underline)
- duplicate path (drawing 8, 38 pt) lies on other curve paths; dropped
- duplicate path (drawing 10, 38 pt) lies on other curve paths; dropped
- duplicate curve (drawings [6], 38 pt) is drawn on top of other curves; dropped

## Curve: Long Transverse

- label_source: leader
- kind: stress-strain
- x_axis: x1
- y_axis: y1
- x_title: Strain, 0.001 in./in.
- y_title: Stress, ksi
- function_of_x: yes
- function_of_y: no
- source_vertices: 70
- points: 60
- resampling_max_error_pt: 0.080
- notes: own low-x path (drawing 8, drawn on top of another curve) prepended; 3 source vertices that step back along the x direction (pen retrace / joins) left out

| x (0.001 in./in.) | y (ksi) |
|---:|---:|
| 0.000 | -0.01 |
| 0.843 | 8.66 |
| 0.909 | 9.38 |
| 1.725 | 17.75 |
| 1.772 | 18.28 |
| 1.828 | 18.81 |
| 1.884 | 19.44 |
| 1.950 | 20.06 |
| 2.151 | 22.13 |
| 2.297 | 23.67 |
| 2.906 | 29.93 |
| 3.051 | 31.37 |
| 3.183 | 32.77 |
| 3.248 | 33.40 |
| 3.305 | 34.02 |
| 3.759 | 38.69 |
| 3.792 | 39.07 |
| 3.830 | 39.41 |
| 4.017 | 41.34 |
| 4.041 | 41.53 |
| 4.064 | 41.77 |
| 4.092 | 42.11 |
| 4.148 | 42.68 |
| 4.266 | 43.79 |
| 4.383 | 44.99 |
| 4.505 | 46.20 |
| 4.772 | 48.75 |
| 4.842 | 49.37 |
| 4.912 | 50.05 |
| 5.067 | 51.40 |
| 5.236 | 52.79 |
| 5.419 | 54.19 |
| 5.517 | 54.91 |
| 5.625 | 55.63 |
| 5.742 | 56.40 |
| 5.864 | 57.17 |
| 6.066 | 58.28 |
| 6.141 | 58.66 |
| 6.389 | 59.87 |
| 6.478 | 60.25 |
| 6.572 | 60.64 |
| 6.670 | 61.07 |
| 6.778 | 61.45 |
| 6.891 | 61.89 |
| 7.013 | 62.32 |
| 7.139 | 62.71 |
| 7.275 | 63.14 |
| 7.420 | 63.57 |
| 7.575 | 64.01 |
| 7.739 | 64.39 |
| 7.824 | 64.63 |
| 7.913 | 64.82 |
| 8.002 | 65.06 |
| 8.100 | 65.26 |
| 8.203 | 65.50 |
| 8.311 | 65.69 |
| 8.424 | 65.93 |
| 8.536 | 66.12 |
| 8.770 | 66.60 |
| 9.000 | 67.04 |

## Curve: Longitudinal

- label_source: leader
- kind: stress-strain
- x_axis: x1
- y_axis: y1
- x_title: Strain, 0.001 in./in.
- y_title: Stress, ksi
- function_of_x: yes
- function_of_y: no
- source_vertices: 74
- points: 60
- resampling_max_error_pt: 0.080
- notes: own low-x path (drawing 10, drawn on top of another curve) prepended; 6 source vertices that step back along the x direction (pen retrace / joins) left out

| x (0.001 in./in.) | y (ksi) |
|---:|---:|
| 0.000 | -0.01 |
| 0.843 | 8.66 |
| 0.909 | 9.38 |
| 1.537 | 15.83 |
| 1.570 | 16.12 |
| 1.603 | 16.50 |
| 1.767 | 18.19 |
| 1.833 | 18.91 |
| 1.908 | 19.63 |
| 2.161 | 22.23 |
| 2.250 | 23.19 |
| 2.348 | 24.15 |
| 2.545 | 26.22 |
| 3.173 | 32.67 |
| 3.375 | 34.79 |
| 3.755 | 38.69 |
| 3.844 | 39.56 |
| 3.923 | 40.42 |
| 3.998 | 41.19 |
| 4.073 | 41.91 |
| 4.134 | 42.59 |
| 4.641 | 47.79 |
| 4.673 | 48.07 |
| 4.847 | 49.86 |
| 4.941 | 50.77 |
| 5.039 | 51.68 |
| 5.086 | 52.17 |
| 5.189 | 53.13 |
| 5.245 | 53.61 |
| 5.297 | 54.09 |
| 5.353 | 54.57 |
| 5.414 | 55.05 |
| 5.475 | 55.58 |
| 5.541 | 56.06 |
| 5.606 | 56.59 |
| 5.677 | 57.12 |
| 5.752 | 57.65 |
| 5.831 | 58.18 |
| 5.920 | 58.71 |
| 6.014 | 59.24 |
| 6.117 | 59.77 |
| 6.230 | 60.30 |
| 6.286 | 60.59 |
| 6.417 | 61.17 |
| 6.488 | 61.41 |
| 6.563 | 61.70 |
| 6.642 | 61.98 |
| 6.727 | 62.27 |
| 6.816 | 62.56 |
| 6.909 | 62.85 |
| 7.120 | 63.43 |
| 7.359 | 64.01 |
| 7.491 | 64.29 |
| 7.631 | 64.58 |
| 7.781 | 64.87 |
| 8.030 | 65.31 |
| 8.213 | 65.59 |
| 8.527 | 66.03 |
| 8.747 | 66.36 |
| 8.963 | 66.65 |

## Curve: Short Transverse

- label_source: leader
- kind: stress-strain
- x_axis: x1
- y_axis: y1
- x_title: Strain, 0.001 in./in.
- y_title: Stress, ksi
- function_of_x: yes
- function_of_y: no
- source_vertices: 67
- points: 55
- resampling_max_error_pt: 0.158
- notes: starts on curve drawn as drawings [8, 9] at (198.2, 273.9) pt; that curve's part to the left was prepended; 12 source vertices that step back along the x direction (pen retrace / joins) left out

| x (0.001 in./in.) | y (ksi) |
|---:|---:|
| 0.000 | -0.01 |
| 0.843 | 8.66 |
| 0.909 | 9.38 |
| 1.115 | 11.50 |
| 2.836 | 29.16 |
| 2.976 | 30.65 |
| 3.014 | 30.99 |
| 3.047 | 31.37 |
| 3.122 | 32.14 |
| 3.159 | 32.48 |
| 3.192 | 32.87 |
| 3.230 | 33.25 |
| 3.267 | 33.59 |
| 3.548 | 36.48 |
| 3.680 | 37.73 |
| 3.811 | 39.07 |
| 3.951 | 40.42 |
| 4.101 | 41.87 |
| 4.261 | 43.31 |
| 4.345 | 44.08 |
| 4.523 | 45.62 |
| 4.617 | 46.44 |
| 4.716 | 47.26 |
| 4.823 | 48.07 |
| 4.936 | 48.89 |
| 5.053 | 49.76 |
| 5.175 | 50.63 |
| 5.241 | 51.06 |
| 5.311 | 51.49 |
| 5.456 | 52.41 |
| 5.536 | 52.84 |
| 5.616 | 53.32 |
| 5.700 | 53.80 |
| 5.789 | 54.24 |
| 5.883 | 54.72 |
| 5.981 | 55.20 |
| 6.084 | 55.68 |
| 6.192 | 56.16 |
| 6.305 | 56.64 |
| 6.427 | 57.12 |
| 6.553 | 57.60 |
| 6.689 | 58.13 |
| 6.984 | 59.14 |
| 7.149 | 59.67 |
| 7.322 | 60.16 |
| 7.411 | 60.44 |
| 7.505 | 60.68 |
| 7.599 | 60.97 |
| 7.702 | 61.21 |
| 7.809 | 61.50 |
| 7.917 | 61.74 |
| 8.034 | 62.03 |
| 8.156 | 62.27 |
| 8.395 | 62.85 |
| 8.635 | 63.38 |
