Repository: ayberkdt/team-beautiful

File: src/aerokit/materials/data/curves/fig-3-7-4-2-6b.md
# Digitized curves: Figure 3.7.4.2.6(b)

Generated by `scripts/materials/digitize_figures.py` from the vector paths of MIL-HDBK-5J (references/materials/mil-hdbk-5j/MIL-HDBK-5J.pdf); do not edit.
Typical curves read from a handbook figure: not design allowables.

## Figure

- figure: 3.7.4.2.6(b)
- caption: Figure 3.7.4.2.6(b). Typical compressive stress-strain and compressive tangent- modulus curves for 7050-T7451 aluminum alloy plate at room temperature.
- pdf_page: 639
- printed_page: 3-337
- materials: al-7050-t7451
- page_png: ../figures/mil-hdbk-5j-p0639.png
- kind: stress-strain
- status: digitized
- method: PyMuPDF get_drawings() vector paths + get_text('dict') tick labels; least-squares pixel-to-data map per axis; see the generator docstring
- frame_pt: 171.84, 439.95, 456.02, 663.71
- annotations: Ramberg - Osgood | n (L-comp.) = 19 | n (LT-comp.) = 22 | n(ST-comp.) = 16 | Thickness = 0.500 - 4.000 in. | TYPICAL

## Axes

| axis | side | title | unit | scale | ticks | snapped | a | b | rms residual (% span) | max residual (% span) | tick values |
|:---|:---|:---|:---|:---|---:|---:|---:|---:|---:|---:|:---|
| x1 | bottom | Strain, 0.001 in./in. / Compressive Tangent Modulus, 10^3 ksi | 0.001 in./in. | linear | 7 | 7 | 0.042225463 | -7.2558579 | 0.0001 | 0.0002 | 0; 2; 4; 6; 8; 10; 12 |
| y1 | left | Stress, ksi | ksi | linear | 6 | 6 | -0.44696892 | 296.65146 | 0.0119 | 0.0186 | 0; 20; 40; 60; 80; 100 |

## Skipped elements

- 7 x filled shape (dash fragment, arrowhead, marker or rule) - never read as a curve
- 114 x horizontal/vertical stroke (frame, grid line, tick mark, reference line or underline)
- duplicate path (drawing 35, 36 pt) lies on other curve paths; dropped
- duplicate path (drawing 39, 36 pt) lies on other curve paths; dropped
- duplicate curve (drawings [31], 36 pt) is drawn on top of other curves; dropped
- label 'Short Transverse' reached 2 curves of the same kind; ambiguous, those curves are left unlabeled

## Curve: Long Transverse (tangent modulus)

- label_source: leader (label stack order)
- kind: tangent-modulus
- x_axis: x1
- y_axis: y1
- x_title: Compressive Tangent Modulus, 10^3 ksi
- y_title: Stress, ksi
- function_of_x: no
- function_of_y: yes
- source_vertices: 90
- points: 60
- resampling_max_error_pt: 0.113
- notes: 9 source vertices that step back along the y direction (pen retrace / joins) left out

| x (10^3 ksi) | y (ksi) |
|---:|---:|
| 1.161 | 69.59 |
| 1.351 | 69.09 |
| 1.446 | 68.79 |
| 1.550 | 68.54 |
| 1.664 | 68.29 |
| 1.905 | 67.69 |
| 2.175 | 67.19 |
| 2.322 | 66.89 |
| 2.474 | 66.64 |
| 2.801 | 66.14 |
| 3.341 | 65.38 |
| 3.730 | 64.88 |
| 3.934 | 64.58 |
| 4.137 | 64.33 |
| 5.209 | 63.08 |
| 5.427 | 62.88 |
| 5.863 | 62.38 |
| 6.502 | 61.63 |
| 7.104 | 60.88 |
| 7.294 | 60.68 |
| 7.659 | 60.18 |
| 7.829 | 59.93 |
| 7.995 | 59.73 |
| 8.303 | 59.23 |
| 8.583 | 58.83 |
| 8.716 | 58.58 |
| 8.957 | 58.08 |
| 9.071 | 57.88 |
| 9.175 | 57.63 |
| 9.275 | 57.43 |
| 9.365 | 57.18 |
| 9.455 | 56.98 |
| 9.611 | 56.58 |
| 9.682 | 56.33 |
| 9.749 | 56.13 |
| 9.810 | 55.88 |
| 9.867 | 55.63 |
| 9.924 | 55.43 |
| 9.972 | 55.18 |
| 10.019 | 54.98 |
| 10.062 | 54.78 |
| 10.175 | 54.13 |
| 10.237 | 53.73 |
| 10.294 | 53.33 |
| 10.403 | 52.18 |
| 10.441 | 51.68 |
| 10.507 | 50.33 |
| 10.526 | 49.77 |
| 10.540 | 49.27 |
| 10.559 | 48.27 |
| 10.569 | 47.72 |
| 10.569 | 47.57 |
| 10.573 | 47.37 |
| 10.573 | 47.22 |
| 10.578 | 46.52 |
| 10.588 | 45.62 |
| 10.597 | 42.37 |
| 10.597 | 37.52 |
| 10.602 | 35.92 |
| 10.602 | 11.50 |

## Curve: Longitudinal (tangent modulus)

- label_source: leader
- kind: tangent-modulus
- x_axis: x1
- y_axis: y1
- x_title: Compressive Tangent Modulus, 10^3 ksi
- y_title: Stress, ksi
- function_of_x: no
- function_of_y: yes
- source_vertices: 90
- points: 60
- resampling_max_error_pt: 0.102
- notes: 8 source vertices that step back along the y direction (pen retrace / joins) left out

| x (10^3 ksi) | y (ksi) |
|---:|---:|
| 1.114 | 64.63 |
| 1.294 | 64.03 |
| 1.389 | 63.78 |
| 1.597 | 63.18 |
| 1.711 | 62.88 |
| 1.829 | 62.63 |
| 2.090 | 62.03 |
| 2.232 | 61.78 |
| 2.379 | 61.48 |
| 2.692 | 60.98 |
| 3.033 | 60.38 |
| 3.213 | 60.13 |
| 3.398 | 59.83 |
| 3.592 | 59.58 |
| 3.791 | 59.28 |
| 4.194 | 58.78 |
| 4.403 | 58.48 |
| 5.261 | 57.48 |
| 5.479 | 57.18 |
| 5.697 | 56.93 |
| 6.123 | 56.38 |
| 6.744 | 55.63 |
| 7.502 | 54.63 |
| 7.682 | 54.43 |
| 8.171 | 53.68 |
| 8.460 | 53.18 |
| 8.597 | 52.93 |
| 8.848 | 52.43 |
| 8.967 | 52.23 |
| 9.180 | 51.73 |
| 9.275 | 51.48 |
| 9.370 | 51.28 |
| 9.536 | 50.78 |
| 9.611 | 50.58 |
| 9.682 | 50.33 |
| 9.810 | 49.93 |
| 9.867 | 49.67 |
| 9.919 | 49.47 |
| 9.972 | 49.22 |
| 10.062 | 48.77 |
| 10.142 | 48.32 |
| 10.175 | 48.12 |
| 10.265 | 47.47 |
| 10.318 | 47.02 |
| 10.384 | 46.32 |
| 10.441 | 45.47 |
| 10.474 | 44.92 |
| 10.517 | 43.87 |
| 10.545 | 42.82 |
| 10.564 | 41.77 |
| 10.569 | 41.62 |
| 10.569 | 41.42 |
| 10.573 | 41.27 |
| 10.578 | 40.37 |
| 10.583 | 40.02 |
| 10.592 | 38.72 |
| 10.597 | 37.42 |
| 10.597 | 33.46 |
| 10.602 | 32.16 |
| 10.602 | 11.50 |

## Curve: Short Transverse (tangent modulus)

- label_source: leader
- kind: tangent-modulus
- x_axis: x1
- y_axis: y1
- x_title: Compressive Tangent Modulus, 10^3 ksi
- y_title: Stress, ksi
- function_of_x: no
- function_of_y: yes
- source_vertices: 95
- points: 60
- resampling_max_error_pt: 0.092
- notes: 11 source vertices that step back along the y direction (pen retrace / joins) left out

| x (10^3 ksi) | y (ksi) |
|---:|---:|
| 1.450 | 69.09 |
| 1.564 | 68.69 |
| 1.673 | 68.34 |
| 1.787 | 67.94 |
| 2.038 | 67.24 |
| 2.175 | 66.84 |
| 2.318 | 66.49 |
| 2.469 | 66.14 |
| 2.787 | 65.43 |
| 3.313 | 64.38 |
| 3.891 | 63.33 |
| 4.299 | 62.63 |
| 4.716 | 61.98 |
| 4.929 | 61.63 |
| 5.142 | 61.33 |
| 5.360 | 60.98 |
| 5.573 | 60.68 |
| 5.995 | 60.03 |
| 6.209 | 59.68 |
| 6.616 | 59.08 |
| 6.815 | 58.73 |
| 7.384 | 57.83 |
| 7.564 | 57.48 |
| 8.062 | 56.58 |
| 8.360 | 55.98 |
| 8.630 | 55.38 |
| 8.758 | 55.08 |
| 8.991 | 54.48 |
| 9.100 | 54.18 |
| 9.199 | 53.88 |
| 9.294 | 53.63 |
| 9.469 | 53.03 |
| 9.621 | 52.48 |
| 9.758 | 51.88 |
| 9.820 | 51.63 |
| 9.976 | 50.83 |
| 10.024 | 50.53 |
| 10.104 | 49.98 |
| 10.175 | 49.42 |
| 10.237 | 48.87 |
| 10.289 | 48.37 |
| 10.336 | 47.87 |
| 10.393 | 47.07 |
| 10.408 | 46.82 |
| 10.431 | 46.47 |
| 10.446 | 46.17 |
| 10.474 | 45.52 |
| 10.498 | 44.87 |
| 10.517 | 44.17 |
| 10.536 | 43.57 |
| 10.573 | 41.12 |
| 10.573 | 40.92 |
| 10.578 | 40.72 |
| 10.578 | 40.07 |
| 10.583 | 39.72 |
| 10.592 | 37.12 |
| 10.597 | 34.56 |
| 10.597 | 30.71 |
| 10.602 | 29.41 |
| 10.602 | 11.50 |

## Curve: unlabeled #1

- label_source: none
- kind: stress-strain
- x_axis: x1
- y_axis: y1
- x_title: Strain, 0.001 in./in.
- y_title: Stress, ksi
- function_of_x: yes
- function_of_y: no
- source_vertices: 76
- points: 60
- resampling_max_error_pt: 0.080
- notes: own low-x path (drawing 35, drawn on top of another curve) prepended; 11 source vertices that step back along the x direction (pen retrace / joins) left out; label 'Short Transverse' also reached another curve; dropped as ambiguous

| x (0.001 in./in.) | y (ksi) |
|---:|---:|
| 0.000 | -0.01 |
| 0.607 | 6.40 |
| 0.749 | 7.95 |
| 1.464 | 15.50 |
| 1.493 | 15.85 |
| 2.047 | 21.71 |
| 2.223 | 23.61 |
| 2.583 | 27.36 |
| 2.758 | 29.26 |
| 3.630 | 38.47 |
| 3.697 | 39.12 |
| 3.754 | 39.77 |
| 4.000 | 42.37 |
| 4.005 | 42.47 |
| 4.081 | 43.27 |
| 4.114 | 43.57 |
| 4.171 | 44.17 |
| 4.199 | 44.52 |
| 4.294 | 45.52 |
| 4.360 | 46.17 |
| 4.569 | 48.37 |
| 4.621 | 48.87 |
| 4.673 | 49.42 |
| 4.730 | 49.98 |
| 4.834 | 51.08 |
| 4.948 | 52.18 |
| 5.009 | 52.73 |
| 5.071 | 53.33 |
| 5.133 | 53.88 |
| 5.194 | 54.48 |
| 5.261 | 55.08 |
| 5.403 | 56.28 |
| 5.479 | 56.88 |
| 5.645 | 58.13 |
| 5.735 | 58.73 |
| 5.829 | 59.38 |
| 5.934 | 60.03 |
| 6.047 | 60.68 |
| 6.171 | 61.33 |
| 6.374 | 62.33 |
| 6.455 | 62.63 |
| 6.536 | 62.98 |
| 6.621 | 63.33 |
| 6.711 | 63.68 |
| 6.806 | 64.03 |
| 6.910 | 64.38 |
| 7.019 | 64.73 |
| 7.133 | 65.08 |
| 7.384 | 65.79 |
| 7.526 | 66.14 |
| 7.678 | 66.49 |
| 7.839 | 66.84 |
| 7.919 | 67.04 |
| 8.009 | 67.24 |
| 8.100 | 67.39 |
| 8.294 | 67.79 |
| 8.398 | 67.94 |
| 8.626 | 68.34 |
| 8.853 | 68.69 |
| 9.081 | 69.09 |

## Curve: unlabeled #2

- label_source: none
- kind: stress-strain
- x_axis: x1
- y_axis: y1
- x_title: Strain, 0.001 in./in.
- y_title: Stress, ksi
- function_of_x: yes
- function_of_y: no
- source_vertices: 69
- points: 60
- resampling_max_error_pt: 0.079
- notes: own low-x path (drawing 39, drawn on top of another curve) prepended; 4 source vertices that step back along the x direction (pen retrace / joins) left out; label 'Short Transverse' also reached another curve; dropped as ambiguous

| x (0.001 in./in.) | y (ksi) |
|---:|---:|
| 0.000 | -0.01 |
| 0.607 | 6.40 |
| 0.749 | 7.95 |
| 1.464 | 15.50 |
| 1.493 | 15.85 |
| 1.554 | 16.50 |
| 1.749 | 18.60 |
| 1.957 | 20.76 |
| 2.171 | 23.06 |
| 2.393 | 25.36 |
| 2.839 | 30.11 |
| 3.981 | 42.17 |
| 4.066 | 43.12 |
| 4.749 | 50.33 |
| 4.801 | 50.83 |
| 4.853 | 51.38 |
| 4.877 | 51.68 |
| 4.900 | 51.93 |
| 4.929 | 52.18 |
| 4.995 | 52.88 |
| 5.033 | 53.33 |
| 5.118 | 54.13 |
| 5.204 | 54.98 |
| 5.289 | 55.88 |
| 5.379 | 56.78 |
| 5.479 | 57.63 |
| 5.578 | 58.58 |
| 5.630 | 59.03 |
| 5.687 | 59.48 |
| 5.749 | 59.93 |
| 5.810 | 60.43 |
| 5.877 | 60.88 |
| 5.943 | 61.38 |
| 6.019 | 61.88 |
| 6.100 | 62.38 |
| 6.185 | 62.88 |
| 6.232 | 63.08 |
| 6.280 | 63.33 |
| 6.384 | 63.83 |
| 6.441 | 64.08 |
| 6.564 | 64.58 |
| 6.630 | 64.88 |
| 6.701 | 65.13 |
| 6.777 | 65.38 |
| 6.938 | 65.88 |
| 7.028 | 66.14 |
| 7.123 | 66.39 |
| 7.227 | 66.64 |
| 7.337 | 66.89 |
| 7.450 | 67.19 |
| 7.578 | 67.44 |
| 7.716 | 67.69 |
| 7.858 | 67.99 |
| 8.009 | 68.29 |
| 8.095 | 68.39 |
| 8.180 | 68.54 |
| 8.270 | 68.69 |
| 8.370 | 68.79 |
| 8.573 | 69.09 |
| 8.991 | 69.59 |

## Curve: Longitudinal

- label_source: leader
- kind: stress-strain
- x_axis: x1
- y_axis: y1
- x_title: Strain, 0.001 in./in.
- y_title: Stress, ksi
- function_of_x: yes
- function_of_y: no
- source_vertices: 61
- points: 57
- resampling_max_error_pt: 0.079
- notes: starts on curve drawn as drawings [35, 40] at (197.5, 638.0) pt; that curve's part to the left was prepended; 4 source vertices that step back along the x direction (pen retrace / joins) left out

| x (0.001 in./in.) | y (ksi) |
|---:|---:|
| 0.000 | -0.01 |
| 0.607 | 6.40 |
| 0.749 | 7.95 |
| 1.085 | 11.50 |
| 1.464 | 15.50 |
| 1.493 | 15.85 |
| 2.232 | 23.66 |
| 2.592 | 27.51 |
| 2.773 | 29.41 |
| 2.953 | 31.26 |
| 3.123 | 33.11 |
| 3.289 | 34.82 |
| 3.446 | 36.47 |
| 3.588 | 38.02 |
| 3.659 | 38.72 |
| 3.720 | 39.42 |
| 4.038 | 42.77 |
| 4.483 | 47.47 |
| 4.569 | 48.32 |
| 4.659 | 49.22 |
| 4.701 | 49.67 |
| 4.796 | 50.58 |
| 4.848 | 51.03 |
| 4.896 | 51.48 |
| 4.948 | 51.98 |
| 5.000 | 52.43 |
| 5.171 | 53.93 |
| 5.232 | 54.43 |
| 5.299 | 54.88 |
| 5.370 | 55.38 |
| 5.445 | 55.88 |
| 5.526 | 56.38 |
| 5.706 | 57.48 |
| 5.810 | 57.98 |
| 5.929 | 58.48 |
| 6.057 | 59.03 |
| 6.128 | 59.28 |
| 6.199 | 59.58 |
| 6.275 | 59.83 |
| 6.355 | 60.13 |
| 6.446 | 60.38 |
| 6.536 | 60.68 |
| 6.635 | 60.98 |
| 6.744 | 61.23 |
| 6.858 | 61.48 |
| 6.981 | 61.78 |
| 7.109 | 62.03 |
| 7.251 | 62.33 |
| 7.403 | 62.63 |
| 7.564 | 62.88 |
| 7.735 | 63.18 |
| 7.924 | 63.48 |
| 8.133 | 63.78 |
| 8.246 | 63.93 |
| 8.360 | 64.03 |
| 8.716 | 64.48 |
| 8.829 | 64.63 |

File: src/aerokit/materials/data/curves/fig-3-7-6-1-1a.md
# Digitized curves: Figure 3.7.6.1.1(a)

Generated by `scripts/materials/digitize_figures.py` from the vector paths of MIL-HDBK-5J (references/materials/mil-hdbk-5j/MIL-HDBK-5J.pdf); do not edit.
Typical curves read from a handbook figure: not design allowables.

## Figure

- figure: 3.7.6.1.1(a)
- caption: Figure 3.7.6.1.1(a). Effect of temperature on the tensile ultimate strength (Ftu) of 7075-T6, T651, T6510, and T6511 aluminum alloy (all products). Note: Instructions for use of these curves are presented in Section 3.7.6.1.
- pdf_page: 691
- printed_page: 3-389
- materials: al-7075-t6, al-7075-t651
- page_png: ../figures/mil-hdbk-5j-p0691.png
- kind: effect-of-temperature
- status: skipped
- method: PyMuPDF get_drawings() vector paths + get_text('dict') tick labels; least-squares pixel-to-data map per axis; see the generator docstring
- annotations: none

## Axes

| axis | side | title | unit | scale | ticks | snapped | a | b | rms residual (% span) | max residual (% span) | tick values |
|:---|:---|:---|:---|:---|---:|---:|---:|---:|---:|---:|:---|

## Skipped elements

- the figure is a raster image (no vector paths to read)

File: src/aerokit/materials/data/curves/fig-3-7-6-1-1b.md
# Digitized curves: Figure 3.7.6.1.1(b)

Generated by `scripts/materials/digitize_figures.py` from the vector paths of MIL-HDBK-5J (references/materials/mil-hdbk-5j/MIL-HDBK-5J.pdf); do not edit.
Typical curves read from a handbook figure: not design allowables.

## Figure

- figure: 3.7.6.1.1(b)
- caption: Figure 3.7.6.1.1(b). Effect of temperature on the tensile yield strength (Fty) of 7075- T6, T651, T6510, and T6511 aluminum alloy (all products). Note: Instructions for use of these curves are presented in Section 3.7.6.1.
- pdf_page: 691
- printed_page: 3-389
- materials: al-7075-t6, al-7075-t651
- page_png: ../figures/mil-hdbk-5j-p0691.png
- kind: effect-of-temperature
- status: skipped
- method: PyMuPDF get_drawings() vector paths + get_text('dict') tick labels; least-squares pixel-to-data map per axis; see the generator docstring
- annotations: none

## Axes

| axis | side | title | unit | scale | ticks | snapped | a | b | rms residual (% span) | max residual (% span) | tick values |
|:---|:---|:---|:---|:---|---:|---:|---:|---:|---:|---:|:---|

## Skipped elements

- the figure is a raster image (no vector paths to read)

File: src/aerokit/materials/data/curves/fig-3-7-6-1-4.md
# Digitized curves: Figure 3.7.6.1.4

Generated by `scripts/materials/digitize_figures.py` from the vector paths of MIL-HDBK-5J (references/materials/mil-hdbk-5j/MIL-HDBK-5J.pdf); do not edit.
Typical curves read from a handbook figure: not design allowables.

## Figure

- figure: 3.7.6.1.4
- caption: Figure 3.7.6.1.4. Effect of temperature on the tensile and compressive moduli (E and Ec) of 7075 aluminum alloy.
- pdf_page: 696
- printed_page: 3-394
- materials: al-7075-t6, al-7075-t651, al-7075-t7351
- page_png: ../figures/mil-hdbk-5j-p0696.png
- kind: effect-of-temperature
- status: digitized
- method: PyMuPDF get_drawings() vector paths + get_text('dict') tick labels; least-squares pixel-to-data map per axis; see the generator docstring
- frame_pt: 175.79, 74.47, 473.01, 303.74
- annotations: TYPICAL | Modulus at temperature

## Axes

| axis | side | title | unit | scale | ticks | snapped | a | b | rms residual (% span) | max residual (% span) | tick values |
|:---|:---|:---|:---|:---|---:|---:|---:|---:|---:|---:|:---|
| x1 | bottom | Temperature, °F | °F | linear | 8 | 8 | 4.9128576 | -1323.8051 | 0.0100 | 0.0150 | -400; -200; 0; 200; 400; 600; 800; 1000 |
| y1 | left | Percent of / Room Temperature Modulus | % | linear | 6 | 6 | -0.43616333 | 152.49586 | 0.0144 | 0.0224 | 20; 40; 60; 80; 100; 120 |

## Skipped elements

- 126 x horizontal/vertical stroke (frame, grid line, tick mark, reference line or underline)

## Curve: E & E_c

- label_source: adjacent text
- kind: curve
- x_axis: x1
- y_axis: y1
- x_title: Temperature, °F
- y_title: Percent of
- function_of_x: yes
- function_of_y: no
- source_vertices: 340
- points: 60
- resampling_max_error_pt: 0.092
- notes: none

| x (°F) | y (%) |
|---:|---:|
| -321.1 | 112.93 |
| -285.4 | 111.20 |
| -240.0 | 109.19 |
| -201.0 | 107.71 |
| -194.0 | 107.52 |
| -184.3 | 107.13 |
| -161.0 | 106.37 |
| -132.9 | 105.55 |
| -129.6 | 105.41 |
| -59.8 | 103.59 |
| -30.1 | 102.97 |
| -19.3 | 102.68 |
| 58.6 | 101.10 |
| 78.7 | 100.62 |
| 109.0 | 99.81 |
| 154.9 | 98.27 |
| 177.7 | 97.36 |
| 192.3 | 96.64 |
| 197.7 | 96.45 |
| 219.3 | 95.35 |
| 220.9 | 95.21 |
| 244.7 | 93.96 |
| 261.0 | 93.00 |
| 263.1 | 92.81 |
| 283.2 | 91.57 |
| 319.4 | 89.03 |
| 347.0 | 86.73 |
| 363.2 | 85.25 |
| 391.9 | 82.37 |
| 393.5 | 82.13 |
| 397.9 | 81.75 |
| 411.9 | 80.22 |
| 428.2 | 78.30 |
| 447.6 | 75.81 |
| 448.7 | 75.57 |
| 459.5 | 74.23 |
| 460.6 | 73.99 |
| 463.9 | 73.66 |
| 481.2 | 71.21 |
| 482.8 | 71.07 |
| 490.4 | 69.92 |
| 492.0 | 69.78 |
| 499.6 | 68.58 |
| 502.8 | 68.20 |
| 505.0 | 67.77 |
| 509.3 | 67.19 |
| 512.5 | 66.57 |
| 521.7 | 65.18 |
| 531.5 | 63.45 |
| 540.1 | 61.68 |
| 541.8 | 61.49 |
| 542.3 | 61.25 |
| 545.0 | 60.87 |
| 546.6 | 60.44 |
| 548.3 | 60.25 |
| 552.6 | 59.34 |
| 564.5 | 57.23 |
| 567.7 | 56.51 |
| 576.9 | 54.93 |
| 601.3 | 49.95 |

File: src/aerokit/materials/data/curves/fig-3-7-6-1-6a.md
# Digitized curves: Figure 3.7.6.1.6(a)

Generated by `scripts/materials/digitize_figures.py` from the vector paths of MIL-HDBK-5J (references/materials/mil-hdbk-5j/MIL-HDBK-5J.pdf); do not edit.
Typical curves read from a handbook figure: not design allowables.

## Figure

- figure: 3.7.6.1.6(a)
- caption: Figure 3.7.6.1.6(a). Typical tensile and compressive stress-strain and compressive tangent-modulus curves for clad 7075-T6 aluminum alloy sheet at room temperature.
- pdf_page: 697
- printed_page: 3-395
- materials: al-7075-t6
- page_png: ../figures/mil-hdbk-5j-p0697.png
- kind: stress-strain
- status: digitized
- method: PyMuPDF get_drawings() vector paths + get_text('dict') tick labels; least-squares pixel-to-data map per axis; see the generator docstring
- frame_pt: 168.26, 426.15, 460.57, 639.06
- annotations: Ramberg - Osgood | n(L-tension) = 17 | n(LT-tension) = 15 | n (L-comp.) = 13 | n (LT-comp.) = 12 | Thickness = 0.188 - 0.249 in. | TYPICAL

## Axes

| axis | side | title | unit | scale | ticks | snapped | a | b | rms residual (% span) | max residual (% span) | tick values |
|:---|:---|:---|:---|:---|---:|---:|---:|---:|---:|---:|:---|
| x1 | bottom | Strain, 0.001 in./in. / Compressive Tangent Modulus, 10^3 ksi | 0.001 in./in. | linear | 7 | 7 | 0.041047108 | -6.9061373 | 0.0090 | 0.0155 | 0; 2; 4; 6; 8; 10; 12 |
| y1 | left | Stress, ksi | ksi | linear | 6 | 6 | -0.46975827 | 300.1956 | 0.0120 | 0.0158 | 0; 20; 40; 60; 80; 100 |

## Skipped elements

- stroked path (drawing 178, 38 pt) crosses the plot frame; clipped to the frame (33 pt kept)
- 181 x filled shape (dash fragment, arrowhead, marker or rule) - never read as a curve
- 111 x horizontal/vertical stroke (frame, grid line, tick mark, reference line or underline)

## Curve: LT - compression

- label_source: leader
- kind: stress-strain
- x_axis: x1
- y_axis: y1
- x_title: Strain, 0.001 in./in.
- y_title: Stress, ksi
- function_of_x: yes
- function_of_y: no
- source_vertices: 83
- points: 60
- resampling_max_error_pt: 0.052
- notes: 2 source vertices that step back along the x direction (pen retrace / joins) left out

| x (0.001 in./in.) | y (ksi) |
|---:|---:|
| 1.620 | 16.48 |
| 1.899 | 19.37 |
| 2.052 | 20.86 |
| 2.205 | 22.41 |
| 2.514 | 25.59 |
| 2.667 | 27.19 |
| 2.968 | 30.23 |
| 3.108 | 31.67 |
| 3.243 | 33.02 |
| 3.370 | 34.31 |
| 3.483 | 35.51 |
| 3.536 | 36.00 |
| 3.675 | 37.45 |
| 3.750 | 38.20 |
| 3.767 | 38.44 |
| 3.789 | 38.64 |
| 4.016 | 40.94 |
| 4.378 | 44.62 |
| 4.465 | 45.42 |
| 4.487 | 45.67 |
| 4.544 | 46.21 |
| 4.858 | 49.35 |
| 5.090 | 51.54 |
| 5.251 | 53.04 |
| 5.421 | 54.58 |
| 5.513 | 55.38 |
| 5.705 | 56.97 |
| 5.810 | 57.82 |
| 5.919 | 58.67 |
| 6.037 | 59.51 |
| 6.290 | 61.26 |
| 6.434 | 62.15 |
| 6.587 | 63.05 |
| 6.753 | 63.95 |
| 6.840 | 64.44 |
| 6.932 | 64.89 |
| 7.132 | 65.84 |
| 7.241 | 66.29 |
| 7.355 | 66.79 |
| 7.477 | 67.28 |
| 7.735 | 68.23 |
| 7.879 | 68.73 |
| 8.031 | 69.23 |
| 8.276 | 69.97 |
| 8.450 | 70.47 |
| 8.743 | 71.22 |
| 8.843 | 71.52 |
| 9.175 | 72.26 |
| 9.293 | 72.56 |
| 9.542 | 73.06 |
| 9.673 | 73.31 |
| 9.808 | 73.61 |
| 10.240 | 74.36 |
| 10.397 | 74.65 |
| 10.738 | 75.15 |
| 10.921 | 75.45 |
| 11.113 | 75.70 |
| 11.309 | 76.00 |
| 11.711 | 76.55 |
| 11.912 | 76.80 |

## Curve: LT - compression (tangent modulus)

- label_source: leader
- kind: tangent-modulus
- x_axis: x1
- y_axis: y1
- x_title: Compressive Tangent Modulus, 10^3 ksi
- y_title: Stress, ksi
- function_of_x: no
- function_of_y: yes
- source_vertices: 89
- points: 60
- resampling_max_error_pt: 0.054
- notes: 4 source vertices that step back along the y direction (pen retrace / joins) left out

| x (10^3 ksi) | y (ksi) |
|---:|---:|
| 1.240 | 77.10 |
| 1.524 | 75.45 |
| 1.737 | 74.36 |
| 1.855 | 73.86 |
| 1.978 | 73.31 |
| 2.109 | 72.81 |
| 2.244 | 72.26 |
| 2.388 | 71.77 |
| 2.536 | 71.22 |
| 2.689 | 70.72 |
| 3.016 | 69.72 |
| 3.187 | 69.23 |
| 3.540 | 68.23 |
| 3.728 | 67.73 |
| 3.916 | 67.28 |
| 4.304 | 66.29 |
| 5.304 | 63.95 |
| 6.294 | 61.70 |
| 6.849 | 60.36 |
| 7.023 | 59.96 |
| 7.359 | 59.06 |
| 7.516 | 58.67 |
| 7.669 | 58.22 |
| 7.957 | 57.42 |
| 8.093 | 56.97 |
| 8.224 | 56.57 |
| 8.464 | 55.78 |
| 8.573 | 55.38 |
| 8.778 | 54.58 |
| 8.874 | 54.18 |
| 8.961 | 53.79 |
| 9.044 | 53.44 |
| 9.267 | 52.29 |
| 9.393 | 51.54 |
| 9.502 | 50.80 |
| 9.550 | 50.40 |
| 9.598 | 50.05 |
| 9.642 | 49.70 |
| 9.756 | 48.66 |
| 9.821 | 47.96 |
| 9.873 | 47.26 |
| 9.939 | 46.21 |
| 10.004 | 45.02 |
| 10.039 | 44.22 |
| 10.070 | 43.38 |
| 10.096 | 42.53 |
| 10.131 | 40.94 |
| 10.144 | 40.19 |
| 10.161 | 38.64 |
| 10.166 | 38.44 |
| 10.166 | 38.20 |
| 10.170 | 38.00 |
| 10.170 | 37.60 |
| 10.175 | 37.30 |
| 10.183 | 36.05 |
| 10.192 | 33.86 |
| 10.196 | 31.72 |
| 10.196 | 26.29 |
| 10.201 | 25.20 |
| 10.201 | 16.48 |

## Curve: L - compression (tangent modulus)

- label_source: leader
- kind: tangent-modulus
- x_axis: x1
- y_axis: y1
- x_title: Compressive Tangent Modulus, 10^3 ksi
- y_title: Stress, ksi
- function_of_x: no
- function_of_y: yes
- source_vertices: 97
- points: 60
- resampling_max_error_pt: 0.053
- notes: 5 source vertices that step back along the y direction (pen retrace / joins) left out

| x (10^3 ksi) | y (ksi) |
|---:|---:|
| 1.105 | 71.47 |
| 1.362 | 70.02 |
| 1.668 | 68.63 |
| 1.781 | 68.18 |
| 2.030 | 67.28 |
| 2.165 | 66.84 |
| 2.759 | 65.09 |
| 3.265 | 63.80 |
| 3.444 | 63.40 |
| 3.627 | 62.95 |
| 4.007 | 62.15 |
| 4.204 | 61.70 |
| 5.814 | 58.52 |
| 6.011 | 58.17 |
| 6.399 | 57.37 |
| 6.587 | 57.02 |
| 6.770 | 56.62 |
| 6.949 | 56.28 |
| 7.289 | 55.53 |
| 7.765 | 54.43 |
| 7.909 | 54.03 |
| 8.180 | 53.34 |
| 8.424 | 52.64 |
| 8.647 | 51.94 |
| 8.843 | 51.25 |
| 8.935 | 50.95 |
| 9.022 | 50.60 |
| 9.249 | 49.60 |
| 9.376 | 48.90 |
| 9.437 | 48.61 |
| 9.489 | 48.26 |
| 9.590 | 47.66 |
| 9.712 | 46.71 |
| 9.747 | 46.41 |
| 9.838 | 45.47 |
| 9.952 | 44.12 |
| 9.965 | 43.92 |
| 10.009 | 43.13 |
| 10.074 | 41.58 |
| 10.087 | 41.23 |
| 10.105 | 40.54 |
| 10.118 | 40.19 |
| 10.127 | 39.84 |
| 10.140 | 39.14 |
| 10.148 | 38.49 |
| 10.157 | 38.15 |
| 10.161 | 37.75 |
| 10.161 | 37.55 |
| 10.166 | 37.35 |
| 10.166 | 37.10 |
| 10.170 | 36.85 |
| 10.170 | 36.55 |
| 10.179 | 35.95 |
| 10.179 | 35.66 |
| 10.183 | 35.36 |
| 10.192 | 33.26 |
| 10.196 | 31.17 |
| 10.196 | 25.94 |
| 10.201 | 24.90 |
| 10.201 | 16.48 |

## Curve: LT - tension

- label_source: leader
- kind: stress-strain
- x_axis: x1
- y_axis: y1
- x_title: Strain, 0.001 in./in.
- y_title: Stress, ksi
- function_of_x: yes
- function_of_y: no
- source_vertices: 91
- points: 60
- resampling_max_error_pt: 0.043
- notes: 3 source vertices that step back along the x direction (pen retrace / joins) left out

| x (0.001 in./in.) | y (ksi) |
|---:|---:|
| 1.602 | 16.48 |
| 1.925 | 19.77 |
| 2.095 | 21.56 |
| 2.802 | 28.83 |
| 2.973 | 30.62 |
| 3.304 | 34.01 |
| 3.601 | 37.10 |
| 3.671 | 37.80 |
| 3.793 | 39.09 |
| 3.850 | 39.64 |
| 4.042 | 41.63 |
| 4.051 | 41.68 |
| 4.068 | 41.88 |
| 4.138 | 42.58 |
| 4.169 | 42.93 |
| 4.265 | 43.87 |
| 4.330 | 44.57 |
| 4.431 | 45.57 |
| 4.465 | 45.97 |
| 4.605 | 47.36 |
| 4.640 | 47.76 |
| 4.710 | 48.41 |
| 4.736 | 48.70 |
| 4.911 | 50.40 |
| 4.972 | 50.95 |
| 5.159 | 52.79 |
| 5.225 | 53.39 |
| 5.295 | 53.98 |
| 5.434 | 55.28 |
| 5.513 | 55.88 |
| 5.592 | 56.52 |
| 5.762 | 57.87 |
| 5.949 | 59.21 |
| 6.054 | 59.91 |
| 6.168 | 60.61 |
| 6.351 | 61.66 |
| 6.491 | 62.35 |
| 6.565 | 62.70 |
| 6.644 | 63.10 |
| 6.814 | 63.80 |
| 6.905 | 64.20 |
| 7.106 | 64.94 |
| 7.215 | 65.29 |
| 7.329 | 65.69 |
| 7.722 | 66.84 |
| 7.870 | 67.18 |
| 7.944 | 67.38 |
| 8.110 | 67.78 |
| 8.381 | 68.38 |
| 8.677 | 68.98 |
| 8.896 | 69.38 |
| 9.258 | 69.97 |
| 9.651 | 70.57 |
| 9.943 | 70.97 |
| 10.266 | 71.37 |
| 10.441 | 71.57 |
| 10.629 | 71.82 |
| 11.200 | 72.41 |
| 11.392 | 72.66 |
| 11.580 | 72.86 |

## Curve: L - compression

- label_source: leader
- kind: stress-strain
- x_axis: x1
- y_axis: y1
- x_title: Strain, 0.001 in./in.
- y_title: Stress, ksi
- function_of_x: yes
- function_of_y: no
- source_vertices: 88
- points: 59
- resampling_max_error_pt: 0.104
- notes: 3 source vertices that step back along the x direction (pen retrace / joins) left out

| x (0.001 in./in.) | y (ksi) |
|---:|---:|
| 1.620 | 16.48 |
| 1.890 | 19.27 |
| 2.183 | 22.21 |
| 2.479 | 25.30 |
| 3.056 | 31.12 |
| 3.182 | 32.47 |
| 3.304 | 33.71 |
| 3.414 | 34.86 |
| 3.466 | 35.36 |
| 3.558 | 36.30 |
| 3.601 | 36.70 |
| 3.636 | 37.10 |
| 3.771 | 38.49 |
| 3.802 | 38.84 |
| 3.837 | 39.14 |
| 4.046 | 41.23 |
| 4.273 | 43.52 |
| 4.308 | 43.92 |
| 4.378 | 44.57 |
| 4.596 | 46.71 |
| 4.863 | 49.25 |
| 5.007 | 50.60 |
| 5.085 | 51.25 |
| 5.164 | 51.94 |
| 5.330 | 53.34 |
| 5.509 | 54.78 |
| 5.609 | 55.53 |
| 5.714 | 56.28 |
| 5.945 | 57.77 |
| 6.211 | 59.31 |
| 6.286 | 59.71 |
| 6.443 | 60.51 |
| 6.622 | 61.31 |
| 6.718 | 61.70 |
| 6.818 | 62.15 |
| 7.154 | 63.40 |
| 7.412 | 64.24 |
| 7.556 | 64.69 |
| 7.704 | 65.09 |
| 7.783 | 65.34 |
| 7.866 | 65.54 |
| 7.953 | 65.79 |
| 8.228 | 66.44 |
| 8.424 | 66.84 |
| 8.529 | 67.08 |
| 8.634 | 67.28 |
| 8.747 | 67.53 |
| 8.865 | 67.73 |
| 8.987 | 67.98 |
| 9.110 | 68.18 |
| 9.241 | 68.43 |
| 9.371 | 68.63 |
| 9.655 | 69.13 |
| 9.804 | 69.33 |
| 10.127 | 69.82 |
| 10.306 | 70.02 |
| 10.677 | 70.52 |
| 11.061 | 70.97 |
| 11.440 | 71.47 |

## Curve: L - tension

- label_source: leader
- kind: stress-strain
- x_axis: x1
- y_axis: y1
- x_title: Strain, 0.001 in./in.
- y_title: Stress, ksi
- function_of_x: yes
- function_of_y: no
- source_vertices: 93
- points: 60
- resampling_max_error_pt: 0.044
- notes: 5 source vertices that step back along the x direction (pen retrace / joins) left out

| x (0.001 in./in.) | y (ksi) |
|---:|---:|
| 1.602 | 16.48 |
| 1.764 | 18.12 |
| 2.104 | 21.66 |
| 2.287 | 23.50 |
| 2.650 | 27.24 |
| 2.829 | 29.13 |
| 3.008 | 30.97 |
| 3.182 | 32.72 |
| 3.719 | 38.30 |
| 3.850 | 39.59 |
| 4.099 | 42.18 |
| 4.108 | 42.33 |
| 4.125 | 42.48 |
| 4.156 | 42.83 |
| 4.243 | 43.67 |
| 4.300 | 44.27 |
| 4.361 | 44.87 |
| 4.387 | 45.17 |
| 4.483 | 46.12 |
| 4.544 | 46.76 |
| 4.653 | 47.81 |
| 4.692 | 48.26 |
| 4.771 | 49.00 |
| 4.819 | 49.50 |
| 4.981 | 51.05 |
| 5.094 | 52.09 |
| 5.338 | 54.23 |
| 5.404 | 54.83 |
| 5.548 | 55.93 |
| 5.797 | 57.67 |
| 5.893 | 58.27 |
| 5.998 | 58.87 |
| 6.107 | 59.46 |
| 6.229 | 60.06 |
| 6.438 | 61.01 |
| 6.774 | 62.25 |
| 7.084 | 63.20 |
| 7.324 | 63.85 |
| 7.460 | 64.15 |
| 7.599 | 64.49 |
| 7.752 | 64.79 |
| 7.835 | 64.99 |
| 8.097 | 65.49 |
| 8.285 | 65.79 |
| 8.385 | 65.99 |
| 8.485 | 66.14 |
| 8.595 | 66.34 |
| 8.826 | 66.64 |
| 8.944 | 66.84 |
| 9.197 | 67.13 |
| 9.332 | 67.33 |
| 9.472 | 67.48 |
| 9.616 | 67.68 |
| 9.930 | 67.98 |
| 10.105 | 68.18 |
| 10.284 | 68.33 |
| 10.467 | 68.53 |
| 10.847 | 68.88 |
| 11.034 | 69.03 |
| 11.218 | 69.23 |

File: src/aerokit/materials/data/curves/fig-3-7-6-1-6g.md
# Digitized curves: Figure 3.7.6.1.6(g)

Generated by `scripts/materials/digitize_figures.py` from the vector paths of MIL-HDBK-5J (references/materials/mil-hdbk-5j/MIL-HDBK-5J.pdf); do not edit.
Typical curves read from a handbook figure: not design allowables.

## Figure

- figure: 3.7.6.1.6(g)
- caption: Figure 3.7.6.1.6(g). Typical tensile stress-strain curves for 7075-T651 aluminum alloy plate at room temperature.
- pdf_page: 700
- printed_page: 3-398
- materials: al-7075-t651
- page_png: ../figures/mil-hdbk-5j-p0700.png
- kind: stress-strain
- status: digitized
- method: PyMuPDF get_drawings() vector paths + get_text('dict') tick labels; least-squares pixel-to-data map per axis; see the generator docstring
- frame_pt: 169.59, 440.25, 456.81, 672.41
- annotations: Ramberg - Osgood | n (L-tension) = 32 | n (LT-tension) = 17 | Thickness = 0.250 - 2.000 in. | TYPICAL

## Axes

| axis | side | title | unit | scale | ticks | snapped | a | b | rms residual (% span) | max residual (% span) | tick values |
|:---|:---|:---|:---|:---|---:|---:|---:|---:|---:|---:|:---|
| x1 | bottom | Strain, 0.001 in./in. | 0.001 in./in. | linear | 7 | 7 | 0.041779815 | -7.0864828 | 0.0096 | 0.0111 | 0; 2; 4; 6; 8; 10; 12 |
| y1 | left | Stress, ksi | ksi | linear | 6 | 6 | -0.43080316 | 289.66829 | 0.0114 | 0.0179 | 0; 20; 40; 60; 80; 100 |

## Skipped elements

- 3 x filled shape (dash fragment, arrowhead, marker or rule) - never read as a curve
- 111 x horizontal/vertical stroke (frame, grid line, tick mark, reference line or underline)
- duplicate path (drawing 52, 38 pt) lies on other curve paths; dropped
- duplicate curve (drawings [50], 38 pt) is drawn on top of other curves; dropped

## Curve: L - tension

- label_source: leader (label stack order)
- kind: stress-strain
- x_axis: x1
- y_axis: y1
- x_title: Strain, 0.001 in./in.
- y_title: Stress, ksi
- function_of_x: yes
- function_of_y: no
- source_vertices: 75
- points: 60
- resampling_max_error_pt: 0.020
- notes: own low-x path (drawing 52, drawn on top of another curve) prepended; 1 source vertices that step back along the x direction (pen retrace / joins) left out

| x (0.001 in./in.) | y (ksi) |
|---:|---:|
| -0.001 | -0.01 |
| 0.843 | 8.67 |
| 0.909 | 9.40 |
| 1.176 | 12.15 |
| 1.199 | 12.34 |
| 1.242 | 12.77 |
| 1.279 | 13.11 |
| 1.317 | 13.54 |
| 2.503 | 25.74 |
| 2.648 | 27.29 |
| 3.127 | 32.21 |
| 3.464 | 35.63 |
| 3.802 | 39.15 |
| 4.144 | 42.67 |
| 4.477 | 46.14 |
| 4.641 | 47.78 |
| 4.801 | 49.42 |
| 4.951 | 51.01 |
| 6.264 | 64.52 |
| 6.311 | 64.95 |
| 6.405 | 65.91 |
| 6.423 | 66.06 |
| 6.480 | 66.64 |
| 6.555 | 67.36 |
| 6.592 | 67.75 |
| 6.630 | 68.08 |
| 6.672 | 68.42 |
| 6.799 | 69.58 |
| 6.892 | 70.30 |
| 6.995 | 71.07 |
| 7.108 | 71.84 |
| 7.169 | 72.23 |
| 7.239 | 72.62 |
| 7.314 | 73.05 |
| 7.394 | 73.44 |
| 7.483 | 73.82 |
| 7.582 | 74.21 |
| 7.689 | 74.59 |
| 7.746 | 74.83 |
| 7.877 | 75.22 |
| 7.952 | 75.46 |
| 8.027 | 75.65 |
| 8.201 | 76.04 |
| 8.294 | 76.28 |
| 8.501 | 76.67 |
| 8.740 | 77.05 |
| 8.871 | 77.29 |
| 9.171 | 77.68 |
| 9.340 | 77.92 |
| 9.425 | 78.02 |
| 9.518 | 78.16 |
| 9.818 | 78.45 |
| 10.039 | 78.64 |
| 10.151 | 78.79 |
| 10.667 | 79.17 |
| 10.972 | 79.37 |
| 11.136 | 79.51 |
| 11.647 | 79.80 |
| 11.816 | 79.95 |
| 11.985 | 80.04 |

## Curve: LT - tension

- label_source: leader (label stack order)
- kind: stress-strain
- x_axis: x1
- y_axis: y1
- x_title: Strain, 0.001 in./in.
- y_title: Stress, ksi
- function_of_x: yes
- function_of_y: no
- source_vertices: 83
- points: 59
- resampling_max_error_pt: 0.080
- notes: starts on curve drawn as drawings [51, 52] at (196.3, 645.7) pt; that curve's part to the left was prepended; 3 source vertices that step back along the x direction (pen retrace / joins) left out

| x (0.001 in./in.) | y (ksi) |
|---:|---:|
| -0.001 | -0.01 |
| 0.843 | 8.67 |
| 0.909 | 9.40 |
| 1.176 | 12.15 |
| 1.199 | 12.34 |
| 1.242 | 12.77 |
| 1.279 | 13.11 |
| 1.317 | 13.54 |
| 1.720 | 17.69 |
| 1.786 | 18.41 |
| 1.865 | 19.19 |
| 1.945 | 20.05 |
| 2.231 | 22.95 |
| 2.334 | 24.06 |
| 3.375 | 34.76 |
| 3.605 | 37.17 |
| 3.830 | 39.49 |
| 3.938 | 40.55 |
| 4.233 | 43.59 |
| 4.318 | 44.50 |
| 4.660 | 48.02 |
| 4.684 | 48.22 |
| 4.716 | 48.60 |
| 4.754 | 48.94 |
| 5.120 | 52.70 |
| 5.157 | 53.04 |
| 5.279 | 54.29 |
| 5.298 | 54.53 |
| 5.350 | 55.06 |
| 5.711 | 58.49 |
| 5.772 | 59.11 |
| 6.048 | 61.57 |
| 6.198 | 62.83 |
| 6.362 | 64.13 |
| 6.550 | 65.43 |
| 6.653 | 66.11 |
| 6.761 | 66.78 |
| 6.878 | 67.46 |
| 7.010 | 68.13 |
| 7.150 | 68.81 |
| 7.225 | 69.19 |
| 7.478 | 70.25 |
| 7.675 | 70.98 |
| 7.783 | 71.31 |
| 7.891 | 71.70 |
| 8.013 | 72.04 |
| 8.140 | 72.42 |
| 8.276 | 72.81 |
| 8.421 | 73.15 |
| 8.571 | 73.53 |
| 8.918 | 74.30 |
| 9.106 | 74.69 |
| 9.312 | 75.08 |
| 9.650 | 75.65 |
| 10.020 | 76.23 |
| 10.437 | 76.81 |
| 10.752 | 77.20 |
| 11.103 | 77.58 |
| 12.032 | 78.55 |

File: src/aerokit/materials/data/curves/fig-3-7-6-1-6h.md
# Digitized curves: Figure 3.7.6.1.6(h)

Generated by `scripts/materials/digitize_figures.py` from the vector paths of MIL-HDBK-5J (references/materials/mil-hdbk-5j/MIL-HDBK-5J.pdf); do not edit.
Typical curves read from a handbook figure: not design allowables.

## Figure

- figure: 3.7.6.1.6(h)
- caption: Figure 3.7.6.1.6(h). Typical compressive stress-strain and compressive tangent- modulus curves for 7075-T651 aluminum alloy plate at room temperature.
- pdf_page: 701
- printed_page: 3-399
- materials: al-7075-t651
- page_png: ../figures/mil-hdbk-5j-p0701.png
- kind: stress-strain
- status: digitized
- method: PyMuPDF get_drawings() vector paths + get_text('dict') tick labels; least-squares pixel-to-data map per axis; see the generator docstring
- frame_pt: 164.76, 68.67, 462.09, 289.07
- annotations: Ramberg - Osgood | n (L-comp.) = 16 | n (LT-comp.) = 19 | Thickness = 0.250 - 2.000 in. | TYPICAL

## Axes

| axis | side | title | unit | scale | ticks | snapped | a | b | rms residual (% span) | max residual (% span) | tick values |
|:---|:---|:---|:---|:---|---:|---:|---:|---:|---:|---:|:---|
| x1 | bottom | Strain, 0.001 in./in. / Compressive Tangent Modulus, 10^3 ksi | 0.001 in./in. | linear | 7 | 7 | 0.040360358 | -6.6509309 | 0.0093 | 0.0109 | 0; 2; 4; 6; 8; 10; 12 |
| y1 | left | Stress, ksi | ksi | linear | 6 | 6 | -0.45378017 | 131.1688 | 0.0122 | 0.0189 | 0; 20; 40; 60; 80; 100 |

## Skipped elements

- 5 x filled shape (dash fragment, arrowhead, marker or rule) - never read as a curve
- 113 x horizontal/vertical stroke (frame, grid line, tick mark, reference line or underline)
- duplicate path (drawing 10, 37 pt) lies on other curve paths; dropped
- duplicate curve (drawings [6], 37 pt) is drawn on top of other curves; dropped

## Curve: LT - compression

- label_source: leader
- kind: stress-strain
- x_axis: x1
- y_axis: y1
- x_title: Strain, 0.001 in./in.
- y_title: Stress, ksi
- function_of_x: yes
- function_of_y: no
- source_vertices: 116
- points: 59
- resampling_max_error_pt: 0.076
- notes: own low-x path (drawing 10, drawn on top of another curve) prepended; 3 source vertices that step back along the x direction (pen retrace / joins) left out

| x (0.001 in./in.) | y (ksi) |
|---:|---:|
| -0.001 | -0.01 |
| 0.139 | 1.52 |
| 0.293 | 3.09 |
| 0.447 | 4.77 |
| 0.746 | 7.92 |
| 0.814 | 8.68 |
| 0.941 | 9.95 |
| 1.041 | 11.07 |
| 1.240 | 13.15 |
| 1.317 | 14.01 |
| 1.363 | 14.42 |
| 1.435 | 15.18 |
| 1.521 | 16.15 |
| 1.621 | 17.16 |
| 1.689 | 17.92 |
| 1.770 | 18.74 |
| 1.856 | 19.70 |
| 2.056 | 21.78 |
| 2.278 | 24.17 |
| 2.400 | 25.39 |
| 2.649 | 28.08 |
| 3.052 | 32.30 |
| 3.995 | 42.30 |
| 4.244 | 45.00 |
| 4.366 | 46.22 |
| 4.583 | 48.55 |
| 4.688 | 49.62 |
| 4.778 | 50.64 |
| 4.869 | 51.55 |
| 5.073 | 53.73 |
| 5.113 | 54.24 |
| 5.181 | 54.90 |
| 5.335 | 56.58 |
| 5.403 | 57.24 |
| 5.607 | 59.37 |
| 5.680 | 60.08 |
| 5.729 | 60.64 |
| 5.838 | 61.76 |
| 5.897 | 62.32 |
| 6.128 | 64.65 |
| 6.386 | 67.04 |
| 6.531 | 68.26 |
| 6.771 | 70.19 |
| 7.061 | 72.07 |
| 7.175 | 72.73 |
| 7.360 | 73.75 |
| 7.573 | 74.76 |
| 7.736 | 75.47 |
| 8.022 | 76.49 |
| 8.357 | 77.51 |
| 8.620 | 78.22 |
| 8.923 | 78.93 |
| 9.462 | 80.05 |
| 9.562 | 80.20 |
| 9.779 | 80.60 |
| 9.893 | 80.76 |
| 10.133 | 81.16 |
| 10.826 | 82.08 |
| 12.031 | 83.35 |

## Curve: L - compression

- label_source: leader
- kind: stress-strain
- x_axis: x1
- y_axis: y1
- x_title: Strain, 0.001 in./in.
- y_title: Stress, ksi
- function_of_x: yes
- function_of_y: no
- source_vertices: 114
- points: 57
- resampling_max_error_pt: 0.096
- notes: starts on curve drawn as drawings [7, 8, 10] at (191.6, 263.8) pt; that curve's part to the left was prepended; 3 source vertices that step back along the x direction (pen retrace / joins) left out

| x (0.001 in./in.) | y (ksi) |
|---:|---:|
| -0.001 | -0.01 |
| 0.067 | 0.70 |
| 0.139 | 1.52 |
| 0.293 | 3.09 |
| 0.447 | 4.77 |
| 0.746 | 7.92 |
| 0.814 | 8.68 |
| 0.941 | 9.95 |
| 1.041 | 11.07 |
| 1.240 | 13.15 |
| 1.317 | 14.01 |
| 1.363 | 14.42 |
| 1.435 | 15.18 |
| 1.521 | 16.15 |
| 1.557 | 16.50 |
| 1.607 | 17.06 |
| 1.884 | 19.95 |
| 2.355 | 24.98 |
| 2.568 | 27.22 |
| 3.238 | 34.38 |
| 3.673 | 38.95 |
| 3.872 | 41.09 |
| 3.967 | 42.05 |
| 4.053 | 43.02 |
| 4.139 | 43.88 |
| 4.216 | 44.74 |
| 4.352 | 46.16 |
| 4.407 | 46.77 |
| 4.620 | 48.96 |
| 5.231 | 55.36 |
| 5.353 | 56.53 |
| 5.603 | 59.07 |
| 5.884 | 61.66 |
| 5.961 | 62.32 |
| 6.300 | 65.06 |
| 6.504 | 66.48 |
| 6.803 | 68.31 |
| 6.944 | 69.02 |
| 7.016 | 69.43 |
| 7.098 | 69.78 |
| 7.179 | 70.19 |
| 7.356 | 70.95 |
| 7.659 | 72.12 |
| 7.895 | 72.88 |
| 8.162 | 73.70 |
| 8.547 | 74.66 |
| 8.910 | 75.47 |
| 9.213 | 76.08 |
| 9.557 | 76.69 |
| 9.938 | 77.30 |
| 10.069 | 77.56 |
| 10.359 | 77.96 |
| 10.848 | 78.57 |
| 11.030 | 78.83 |
| 11.596 | 79.44 |
| 11.782 | 79.69 |
| 11.967 | 79.89 |

## Curve: LT - compression (tangent modulus)

- label_source: leader
- kind: tangent-modulus
- x_axis: x1
- y_axis: y1
- x_title: Compressive Tangent Modulus, 10^3 ksi
- y_title: Stress, ksi
- function_of_x: no
- function_of_y: yes
- source_vertices: 104
- points: 60
- resampling_max_error_pt: 0.196
- notes: 4 source vertices that step back along the y direction (pen retrace / joins) left out

| x (10^3 ksi) | y (ksi) |
|---:|---:|
| 0.955 | 83.35 |
| 1.036 | 82.99 |
| 1.113 | 82.58 |
| 1.195 | 82.23 |
| 1.376 | 81.52 |
| 1.585 | 80.76 |
| 1.947 | 79.64 |
| 2.219 | 78.93 |
| 2.368 | 78.57 |
| 2.681 | 77.86 |
| 3.021 | 77.15 |
| 3.202 | 76.79 |
| 3.387 | 76.49 |
| 3.773 | 75.78 |
| 3.976 | 75.47 |
| 4.814 | 74.05 |
| 5.684 | 72.73 |
| 5.897 | 72.38 |
| 6.318 | 71.77 |
| 6.527 | 71.41 |
| 6.930 | 70.80 |
| 7.310 | 70.19 |
| 7.492 | 69.84 |
| 7.840 | 69.23 |
| 8.004 | 68.87 |
| 8.457 | 67.96 |
| 8.719 | 67.35 |
| 8.959 | 66.74 |
| 9.172 | 66.13 |
| 9.272 | 65.82 |
| 9.449 | 65.21 |
| 9.530 | 64.96 |
| 9.743 | 64.10 |
| 9.865 | 63.49 |
| 10.015 | 62.62 |
| 10.137 | 61.76 |
| 10.205 | 61.20 |
| 10.264 | 60.64 |
| 10.287 | 60.34 |
| 10.368 | 59.37 |
| 10.432 | 58.30 |
| 10.450 | 57.95 |
| 10.513 | 56.22 |
| 10.536 | 55.21 |
| 10.549 | 54.24 |
| 10.563 | 53.68 |
| 10.563 | 53.48 |
| 10.568 | 53.33 |
| 10.558 | 51.70 |
| 10.563 | 50.89 |
| 10.563 | 47.08 |
| 10.568 | 46.01 |
| 10.568 | 43.73 |
| 10.572 | 42.56 |
| 10.577 | 34.84 |
| 10.586 | 26.71 |
| 10.595 | 21.43 |
| 10.595 | 18.89 |
| 10.599 | 16.50 |
| 10.599 | 11.47 |

## Curve: L - compression (tangent modulus)

- label_source: leader
- kind: tangent-modulus
- x_axis: x1
- y_axis: y1
- x_title: Compressive Tangent Modulus, 10^3 ksi
- y_title: Stress, ksi
- function_of_x: no
- function_of_y: yes
- source_vertices: 93
- points: 60
- resampling_max_error_pt: 0.037
- notes: 1 source vertices that step back along the y direction (pen retrace / joins) left out

| x (10^3 ksi) | y (ksi) |
|---:|---:|
| 1.018 | 79.89 |
| 1.100 | 79.44 |
| 1.267 | 78.57 |
| 1.562 | 77.30 |
| 1.671 | 76.90 |
| 1.911 | 76.08 |
| 2.178 | 75.27 |
| 2.472 | 74.46 |
| 2.631 | 74.05 |
| 2.794 | 73.70 |
| 3.320 | 72.48 |
| 3.510 | 72.12 |
| 3.895 | 71.31 |
| 4.099 | 70.95 |
| 4.303 | 70.55 |
| 4.511 | 70.19 |
| 4.719 | 69.78 |
| 6.622 | 66.48 |
| 7.206 | 65.42 |
| 7.569 | 64.70 |
| 8.067 | 63.64 |
| 8.221 | 63.33 |
| 8.638 | 62.32 |
| 8.882 | 61.66 |
| 8.996 | 61.30 |
| 9.104 | 61.00 |
| 9.204 | 60.64 |
| 9.390 | 60.03 |
| 9.471 | 59.68 |
| 9.553 | 59.37 |
| 9.693 | 58.76 |
| 9.757 | 58.46 |
| 9.929 | 57.49 |
| 9.974 | 57.14 |
| 10.065 | 56.53 |
| 10.210 | 55.36 |
| 10.269 | 54.75 |
| 10.332 | 53.94 |
| 10.414 | 52.62 |
| 10.450 | 51.85 |
| 10.500 | 50.38 |
| 10.536 | 48.96 |
| 10.545 | 48.30 |
| 10.554 | 47.94 |
| 10.558 | 47.59 |
| 10.558 | 47.38 |
| 10.563 | 47.18 |
| 10.563 | 45.61 |
| 10.568 | 44.95 |
| 10.568 | 41.80 |
| 10.572 | 39.97 |
| 10.572 | 38.04 |
| 10.581 | 33.82 |
| 10.581 | 31.64 |
| 10.590 | 24.93 |
| 10.590 | 22.70 |
| 10.595 | 20.56 |
| 10.595 | 18.48 |
| 10.599 | 16.50 |
| 10.599 | 11.47 |
