Repository: ayberkdt/team-beautiful

File: src/aerokit/materials/data/curves/fig-5-4-1-1-1.md
# Digitized curves: Figure 5.4.1.1.1

Generated by `scripts/materials/digitize_figures.py` from the vector paths of MIL-HDBK-5J (references/materials/mil-hdbk-5j/MIL-HDBK-5J.pdf); do not edit.
Typical curves read from a handbook figure: not design allowables.

## Figure

- figure: 5.4.1.1.1
- caption: Figure 5.4.1.1.1. Effect of temperature on the tensile ultimate strength (Ftu) and the tensile yield strength (Fty) of annealed Ti-6Al-4V alloy (all wrought products).
- pdf_page: 953
- printed_page: 5-61
- materials: ti-6al-4v-annealed
- page_png: ../figures/mil-hdbk-5j-p0953.png
- kind: effect-of-temperature
- status: digitized
- method: PyMuPDF get_drawings() vector paths + get_text('dict') tick labels; least-squares pixel-to-data map per axis; see the generator docstring
- frame_pt: 149.78, 141.20, 498.64, 605.54
- annotations: Exposure up to 1/2 hr | Strength at temperature

## Axes

| axis | side | title | unit | scale | ticks | snapped | a | b | rms residual (% span) | max residual (% span) | tick values |
|:---|:---|:---|:---|:---|---:|---:|---:|---:|---:|---:|:---|
| x1 | bottom | Temperature, F | F | linear | 8 | 8 | 4.3012201 | -1144.5164 | 0.0258 | 0.0399 | -400; -200; 0; 200; 400; 600; 800; 1000 |
| y1 | left | Percentage of Room Temperature Strength | % | linear | 11 | 11 | -0.43088041 | 260.87715 | 0.0189 | 0.0256 | 0; 20; 40; 60; 80; 100; 120; 140; 160; 180; 200 |

## Skipped elements

- 1 x arrowhead stroke (<= 2 straight strokes < 12 pt touching a leader)
- 181 x horizontal/vertical stroke (frame, grid line, tick mark, reference line or underline)

## Curve: F_ty

- label_source: adjacent text+leader
- kind: curve
- x_axis: x1
- y_axis: y1
- x_title: Temperature, F
- y_title: Percentage of Room Temperature Strength
- function_of_x: yes
- function_of_y: no
- source_vertices: 277
- points: 55
- resampling_max_error_pt: 0.224
- notes: 1 source vertices that step back along the x direction (pen retrace / joins) left out

| x (F) | y (%) |
|---:|---:|
| -413.3 | 182.76 |
| -270.1 | 150.22 |
| -219.2 | 139.64 |
| -217.8 | 139.10 |
| -209.8 | 137.76 |
| -197.8 | 134.95 |
| -152.3 | 126.65 |
| -144.2 | 125.58 |
| -125.5 | 122.36 |
| -82.7 | 116.47 |
| -63.9 | 114.33 |
| -61.2 | 113.79 |
| -51.9 | 112.99 |
| -30.5 | 110.58 |
| 39.2 | 103.62 |
| 64.6 | 101.21 |
| 76.6 | 100.27 |
| 86.0 | 99.20 |
| 100.7 | 97.99 |
| 120.8 | 95.98 |
| 132.9 | 95.05 |
| 252.0 | 83.66 |
| 329.6 | 76.56 |
| 361.7 | 74.02 |
| 371.1 | 73.08 |
| 375.1 | 72.95 |
| 381.8 | 72.41 |
| 389.8 | 71.61 |
| 393.9 | 71.48 |
| 404.6 | 70.54 |
| 427.3 | 68.93 |
| 442.1 | 68.13 |
| 446.1 | 67.73 |
| 491.6 | 65.18 |
| 526.4 | 63.84 |
| 554.5 | 63.17 |
| 636.1 | 62.10 |
| 693.7 | 60.90 |
| 711.1 | 60.36 |
| 716.5 | 60.36 |
| 803.5 | 57.68 |
| 842.3 | 56.21 |
| 851.6 | 55.67 |
| 869.0 | 55.00 |
| 871.7 | 54.74 |
| 886.4 | 54.07 |
| 889.1 | 53.80 |
| 914.6 | 52.46 |
| 915.9 | 52.19 |
| 927.9 | 51.39 |
| 929.3 | 51.12 |
| 936.0 | 50.72 |
| 937.3 | 50.45 |
| 950.7 | 49.38 |
| 993.5 | 44.83 |

## Curve: F_tu

- label_source: adjacent text
- kind: curve
- x_axis: x1
- y_axis: y1
- x_title: Temperature, F
- y_title: Percentage of Room Temperature Strength
- function_of_x: yes
- function_of_y: no
- source_vertices: 344
- points: 59
- resampling_max_error_pt: 0.220
- notes: none

| x (F) | y (%) |
|---:|---:|
| -414.6 | 178.74 |
| -382.5 | 170.17 |
| -358.4 | 164.41 |
| -357.1 | 163.74 |
| -353.0 | 163.08 |
| -319.6 | 155.04 |
| -271.4 | 145.13 |
| -229.9 | 138.03 |
| -221.9 | 136.96 |
| -219.2 | 136.29 |
| -184.4 | 130.93 |
| -165.6 | 127.72 |
| -148.2 | 125.31 |
| -142.9 | 124.24 |
| -134.9 | 123.30 |
| -125.5 | 121.69 |
| -96.0 | 117.68 |
| -74.6 | 115.13 |
| -69.3 | 114.73 |
| -31.8 | 110.58 |
| 41.8 | 103.21 |
| 49.9 | 102.68 |
| 59.2 | 101.61 |
| 107.4 | 97.46 |
| 131.5 | 95.58 |
| 183.7 | 91.97 |
| 198.4 | 90.76 |
| 230.6 | 88.75 |
| 282.8 | 85.14 |
| 415.3 | 76.97 |
| 440.7 | 75.76 |
| 443.4 | 75.49 |
| 475.5 | 74.15 |
| 535.8 | 72.28 |
| 563.9 | 71.74 |
| 571.9 | 71.74 |
| 573.2 | 71.61 |
| 583.9 | 71.61 |
| 585.3 | 71.48 |
| 596.0 | 71.48 |
| 606.7 | 71.21 |
| 614.7 | 71.21 |
| 648.2 | 70.54 |
| 654.9 | 70.27 |
| 665.6 | 70.14 |
| 672.3 | 69.87 |
| 683.0 | 69.73 |
| 707.1 | 69.07 |
| 733.9 | 68.53 |
| 782.0 | 66.92 |
| 786.1 | 66.92 |
| 827.5 | 65.05 |
| 830.2 | 64.78 |
| 850.3 | 63.84 |
| 886.4 | 61.70 |
| 918.6 | 59.02 |
| 954.7 | 55.41 |
| 973.5 | 53.13 |
| 994.9 | 50.99 |

File: src/aerokit/materials/data/curves/fig-5-4-1-1-4.md
# Digitized curves: Figure 5.4.1.1.4

Generated by `scripts/materials/digitize_figures.py` from the vector paths of MIL-HDBK-5J (references/materials/mil-hdbk-5j/MIL-HDBK-5J.pdf); do not edit.
Typical curves read from a handbook figure: not design allowables.

## Figure

- figure: 5.4.1.1.4
- caption: Figure 5.4.1.1.4. Effect of temperature on the tensile and compressive moduli (E and Ec) of annealed Ti-6Al-4V alloy sheet and bar.
- pdf_page: 955
- printed_page: 5-63
- materials: ti-6al-4v-annealed
- page_png: ../figures/mil-hdbk-5j-p0955.png
- kind: effect-of-temperature
- status: skipped
- method: PyMuPDF get_drawings() vector paths + get_text('dict') tick labels; least-squares pixel-to-data map per axis; see the generator docstring
- annotations: none

## Axes

| axis | side | title | unit | scale | ticks | snapped | a | b | rms residual (% span) | max residual (% span) | tick values |
|:---|:---|:---|:---|:---|---:|---:|---:|---:|---:|---:|:---|

## Skipped elements

- the figure is a raster image (no vector paths to read)

File: src/aerokit/materials/data/curves/fig-5-4-1-1-6a.md
# Digitized curves: Figure 5.4.1.1.6(a)

Generated by `scripts/materials/digitize_figures.py` from the vector paths of MIL-HDBK-5J (references/materials/mil-hdbk-5j/MIL-HDBK-5J.pdf); do not edit.
Typical curves read from a handbook figure: not design allowables.

## Figure

- figure: 5.4.1.1.6(a)
- caption: Figure 5.4.1.1.6(a). Typical tensile stress-strain curves at cryogenic, room, and elevated temperatures for annealed Ti-6Al-4V alloy extrusion.
- pdf_page: 956
- printed_page: 5-64
- materials: ti-6al-4v-annealed
- page_png: ../figures/mil-hdbk-5j-p0956.png
- kind: stress-strain
- status: digitized
- method: PyMuPDF get_drawings() vector paths + get_text('dict') tick labels; least-squares pixel-to-data map per axis; see the generator docstring
- frame_pt: 123.18, 182.61, 522.45, 490.43
- annotations: Ramberg - Osgood | n (-423 °F) = 20 | n (-321 °F) = 21 | n (-110 °F) = 20 | n (RT) = 33 | n (400 °F) = 29 | n (700 °F) = 19 | n (900 °F) = 9.6 | TYPICAL

## Axes

| axis | side | title | unit | scale | ticks | snapped | a | b | rms residual (% span) | max residual (% span) | tick values |
|:---|:---|:---|:---|:---|---:|---:|---:|---:|---:|---:|:---|
| x1 | bottom | Strain, 0.001 in./in. | 0.001 in./in. | linear | 6 | 6 | 0.050086254 | -6.1687943 | 0.0086 | 0.0132 | 0; 4; 8; 12; 16; 20 |
| y1 | left | Stress, ksi | ksi | linear | 8 | 8 | -0.90947516 | 446.06022 | 0.0113 | 0.0186 | 0; 40; 80; 120; 160; 200; 240; 280 |

## Skipped elements

- 1 x filled shape (dash fragment, arrowhead, marker or rule) - never read as a curve
- 121 x horizontal/vertical stroke (frame, grid line, tick mark, reference line or underline)
- duplicate path (drawing 10, 19 pt) lies on other curve paths; dropped
- label '-423 °F' is 5.9 pt from one curve and 9.9 pt from another; ambiguous, not attached
- curve from drawings [6, 7]: no label could be attached (kept as 'unlabeled')

## Curve: unlabeled

- label_source: none
- kind: stress-strain
- x_axis: x1
- y_axis: y1
- x_title: Strain, 0.001 in./in.
- y_title: Stress, ksi
- function_of_x: yes
- function_of_y: no
- source_vertices: 89
- points: 58
- resampling_max_error_pt: 0.037
- notes: 1 source vertices that step back along the x direction (pen retrace / joins) left out

| x (0.001 in./in.) | y (ksi) |
|---:|---:|
| 0.001 | 0.02 |
| 0.495 | 9.50 |
| 0.610 | 11.57 |
| 0.646 | 12.09 |
| 0.746 | 13.91 |
| 0.789 | 14.82 |
| 0.825 | 15.47 |
| 0.854 | 16.12 |
| 1.133 | 21.31 |
| 1.398 | 26.37 |
| 1.950 | 36.62 |
| 2.516 | 47.40 |
| 3.104 | 58.30 |
| 3.698 | 69.46 |
| 4.286 | 80.62 |
| 5.461 | 102.69 |
| 5.740 | 108.01 |
| 6.299 | 118.39 |
| 6.564 | 123.45 |
| 6.829 | 128.25 |
| 7.080 | 133.06 |
| 7.560 | 142.01 |
| 7.782 | 146.29 |
| 8.886 | 167.06 |
| 9.036 | 169.79 |
| 9.065 | 170.44 |
| 9.208 | 173.03 |
| 9.258 | 174.07 |
| 9.416 | 176.92 |
| 9.631 | 181.08 |
| 9.746 | 183.15 |
| 9.860 | 185.36 |
| 10.942 | 204.96 |
| 11.372 | 212.10 |
| 11.487 | 213.91 |
| 11.609 | 215.73 |
| 11.730 | 217.68 |
| 11.859 | 219.50 |
| 11.988 | 221.44 |
| 12.132 | 223.39 |
| 12.440 | 227.28 |
| 12.612 | 229.23 |
| 12.999 | 233.25 |
| 13.214 | 235.20 |
| 13.457 | 237.28 |
| 13.722 | 239.35 |
| 14.016 | 241.43 |
| 14.532 | 244.68 |
| 15.155 | 247.92 |
| 15.643 | 250.00 |
| 16.201 | 252.07 |
| 16.352 | 252.72 |
| 16.667 | 253.76 |
| 17.212 | 255.32 |
| 17.412 | 255.97 |
| 18.029 | 257.52 |
| 18.236 | 258.17 |
| 18.437 | 258.69 |

## Curve: -321 °F

- label_source: adjacent text
- kind: stress-strain
- x_axis: x1
- y_axis: y1
- x_title: Strain, 0.001 in./in.
- y_title: Stress, ksi
- function_of_x: yes
- function_of_y: no
- source_vertices: 96
- points: 60
- resampling_max_error_pt: 0.101
- notes: 3 source vertices that step back along the x direction (pen retrace / joins) left out

| x (0.001 in./in.) | y (ksi) |
|---:|---:|
| 0.001 | 0.02 |
| 0.538 | 9.50 |
| 0.610 | 10.66 |
| 0.660 | 11.57 |
| 0.696 | 12.09 |
| 0.753 | 13.13 |
| 0.861 | 14.82 |
| 0.954 | 16.51 |
| 1.699 | 29.35 |
| 5.224 | 90.74 |
| 6.005 | 104.24 |
| 6.256 | 108.66 |
| 6.500 | 112.81 |
| 6.736 | 116.96 |
| 6.958 | 120.99 |
| 7.180 | 124.75 |
| 7.589 | 131.89 |
| 7.782 | 135.13 |
| 8.126 | 141.10 |
| 8.277 | 143.83 |
| 8.420 | 146.17 |
| 8.549 | 148.50 |
| 8.642 | 150.06 |
| 8.750 | 151.75 |
| 9.129 | 158.50 |
| 9.287 | 161.09 |
| 9.438 | 163.82 |
| 9.466 | 164.21 |
| 9.531 | 165.37 |
| 9.574 | 166.02 |
| 9.824 | 170.18 |
| 9.903 | 171.60 |
| 9.989 | 173.03 |
| 10.355 | 178.87 |
| 10.641 | 183.28 |
| 10.856 | 186.40 |
| 11.078 | 189.38 |
| 11.329 | 192.63 |
| 11.616 | 195.74 |
| 11.938 | 198.99 |
| 12.031 | 199.90 |
| 12.325 | 202.36 |
| 12.676 | 204.70 |
| 12.798 | 205.61 |
| 12.934 | 206.39 |
| 13.228 | 208.20 |
| 13.393 | 208.98 |
| 13.751 | 210.80 |
| 14.152 | 212.62 |
| 14.374 | 213.40 |
| 14.489 | 213.91 |
| 14.869 | 215.21 |
| 15.141 | 215.99 |
| 15.284 | 216.51 |
| 15.428 | 216.90 |
| 15.585 | 217.42 |
| 16.495 | 219.63 |
| 16.889 | 220.53 |
| 17.090 | 220.92 |
| 17.283 | 221.44 |

## Curve: -110 °F

- label_source: text at curve end
- kind: stress-strain
- x_axis: x1
- y_axis: y1
- x_title: Strain, 0.001 in./in.
- y_title: Stress, ksi
- function_of_x: yes
- function_of_y: no
- source_vertices: 97
- points: 60
- resampling_max_error_pt: 0.048
- notes: own low-x path (drawing 10, drawn on top of another curve) prepended; 1 source vertices that step back along the x direction (pen retrace / joins) left out

| x (0.001 in./in.) | y (ksi) |
|---:|---:|
| 0.001 | 0.02 |
| 0.567 | 9.50 |
| 0.696 | 11.57 |
| 0.739 | 12.09 |
| 0.796 | 13.13 |
| 0.904 | 14.82 |
| 0.976 | 16.12 |
| 1.183 | 19.36 |
| 1.362 | 22.48 |
| 1.742 | 28.58 |
| 2.129 | 35.06 |
| 3.741 | 61.67 |
| 4.529 | 74.52 |
| 5.246 | 86.46 |
| 5.418 | 89.19 |
| 5.576 | 91.91 |
| 5.733 | 94.38 |
| 5.876 | 96.85 |
| 6.149 | 101.26 |
| 6.586 | 108.53 |
| 6.607 | 108.79 |
| 6.650 | 109.56 |
| 6.844 | 112.68 |
| 7.044 | 116.05 |
| 7.130 | 117.35 |
| 7.209 | 118.78 |
| 7.338 | 120.73 |
| 7.410 | 122.02 |
| 7.517 | 123.58 |
| 7.653 | 125.79 |
| 7.718 | 126.96 |
| 7.790 | 127.99 |
| 7.861 | 129.16 |
| 7.940 | 130.20 |
| 8.255 | 134.74 |
| 8.528 | 138.38 |
| 8.621 | 139.55 |
| 9.072 | 144.35 |
| 9.208 | 145.65 |
| 9.352 | 146.94 |
| 9.509 | 148.24 |
| 9.781 | 150.19 |
| 9.989 | 151.49 |
| 10.347 | 153.43 |
| 10.627 | 154.73 |
| 11.114 | 156.81 |
| 11.501 | 158.11 |
| 11.709 | 158.88 |
| 11.938 | 159.53 |
| 12.060 | 159.79 |
| 12.189 | 160.18 |
| 12.597 | 161.22 |
| 12.741 | 161.48 |
| 13.042 | 162.26 |
| 13.206 | 162.52 |
| 13.558 | 163.30 |
| 13.751 | 163.56 |
| 14.152 | 164.34 |
| 14.575 | 164.98 |
| 14.983 | 165.76 |

## Curve: RT

- label_source: text at curve end
- kind: stress-strain
- x_axis: x1
- y_axis: y1
- x_title: Strain, 0.001 in./in.
- y_title: Stress, ksi
- function_of_x: yes
- function_of_y: no
- source_vertices: 95
- points: 60
- resampling_max_error_pt: 0.042
- notes: 2 source vertices that step back along the x direction (pen retrace / joins) left out

| x (0.001 in./in.) | y (ksi) |
|---:|---:|
| 0.001 | 0.02 |
| 0.402 | 6.51 |
| 0.581 | 9.50 |
| 0.718 | 11.57 |
| 0.761 | 12.09 |
| 0.782 | 12.48 |
| 0.804 | 12.74 |
| 0.875 | 13.91 |
| 0.947 | 15.21 |
| 0.968 | 15.47 |
| 1.004 | 16.12 |
| 1.033 | 16.51 |
| 1.384 | 22.09 |
| 3.720 | 59.60 |
| 4.494 | 71.80 |
| 4.859 | 77.64 |
| 5.031 | 80.49 |
| 5.368 | 85.81 |
| 5.525 | 88.41 |
| 5.676 | 90.74 |
| 6.084 | 97.36 |
| 6.314 | 101.00 |
| 6.414 | 102.69 |
| 6.507 | 104.11 |
| 6.521 | 104.24 |
| 6.564 | 105.02 |
| 6.593 | 105.41 |
| 6.657 | 106.58 |
| 6.686 | 106.84 |
| 6.729 | 107.62 |
| 6.880 | 109.95 |
| 6.923 | 110.73 |
| 7.016 | 112.03 |
| 7.052 | 112.68 |
| 7.130 | 113.85 |
| 7.395 | 117.48 |
| 7.603 | 119.95 |
| 7.732 | 121.25 |
| 7.954 | 123.19 |
| 8.370 | 125.79 |
| 8.757 | 127.48 |
| 8.950 | 127.99 |
| 9.051 | 128.38 |
| 9.165 | 128.64 |
| 9.559 | 129.81 |
| 9.710 | 130.07 |
| 10.054 | 130.85 |
| 10.448 | 131.37 |
| 10.555 | 131.63 |
| 10.914 | 132.15 |
| 11.172 | 132.41 |
| 11.315 | 132.67 |
| 11.458 | 132.80 |
| 11.609 | 133.06 |
| 11.938 | 133.32 |
| 12.110 | 133.58 |
| 12.490 | 133.83 |
| 12.884 | 134.22 |
| 13.077 | 134.48 |
| 13.271 | 134.61 |

## Curve: 400 °F

- label_source: text at curve end
- kind: stress-strain
- x_axis: x1
- y_axis: y1
- x_title: Strain, 0.001 in./in.
- y_title: Stress, ksi
- function_of_x: yes
- function_of_y: no
- source_vertices: 97
- points: 60
- resampling_max_error_pt: 0.101
- notes: 2 source vertices that step back along the x direction (pen retrace / joins) left out

| x (0.001 in./in.) | y (ksi) |
|---:|---:|
| 0.001 | 0.02 |
| 0.109 | 1.58 |
| 0.223 | 3.14 |
| 0.452 | 6.51 |
| 0.660 | 9.50 |
| 0.811 | 11.57 |
| 0.854 | 12.09 |
| 0.868 | 12.35 |
| 0.904 | 12.74 |
| 0.990 | 13.91 |
| 1.047 | 14.82 |
| 1.097 | 15.47 |
| 1.119 | 15.86 |
| 1.169 | 16.51 |
| 2.294 | 32.34 |
| 2.889 | 40.91 |
| 3.190 | 45.06 |
| 3.476 | 49.21 |
| 3.763 | 53.24 |
| 4.537 | 64.27 |
| 4.651 | 65.83 |
| 4.859 | 68.81 |
| 4.959 | 70.11 |
| 5.045 | 71.41 |
| 5.131 | 72.57 |
| 5.275 | 74.65 |
| 5.289 | 74.91 |
| 5.310 | 75.17 |
| 5.396 | 76.47 |
| 5.439 | 76.99 |
| 5.525 | 78.28 |
| 5.547 | 78.67 |
| 5.576 | 78.93 |
| 5.690 | 80.36 |
| 5.712 | 80.75 |
| 5.783 | 81.79 |
| 5.862 | 82.70 |
| 5.941 | 83.74 |
| 6.106 | 85.68 |
| 6.206 | 86.72 |
| 6.314 | 87.76 |
| 6.500 | 89.45 |
| 6.650 | 90.49 |
| 6.736 | 91.00 |
| 7.066 | 92.69 |
| 7.130 | 92.95 |
| 7.360 | 93.73 |
| 7.739 | 94.77 |
| 7.854 | 95.16 |
| 8.112 | 95.68 |
| 8.248 | 96.07 |
| 8.750 | 96.85 |
| 8.943 | 97.23 |
| 9.373 | 97.75 |
| 9.746 | 98.14 |
| 9.882 | 98.40 |
| 10.476 | 98.92 |
| 11.021 | 99.31 |
| 11.214 | 99.57 |
| 12.003 | 100.09 |

## Curve: 700 °F

- label_source: text at curve end
- kind: stress-strain
- x_axis: x1
- y_axis: y1
- x_title: Strain, 0.001 in./in.
- y_title: Stress, ksi
- function_of_x: yes
- function_of_y: no
- source_vertices: 100
- points: 60
- resampling_max_error_pt: 0.101
- notes: 2 source vertices that step back along the x direction (pen retrace / joins) left out

| x (0.001 in./in.) | y (ksi) |
|---:|---:|
| 0.001 | 0.02 |
| 0.388 | 4.82 |
| 0.639 | 8.07 |
| 0.854 | 10.66 |
| 0.890 | 11.18 |
| 0.976 | 12.09 |
| 0.990 | 12.35 |
| 1.119 | 13.91 |
| 1.269 | 15.86 |
| 1.327 | 16.51 |
| 1.986 | 24.68 |
| 2.695 | 33.64 |
| 2.932 | 36.49 |
| 3.390 | 42.20 |
| 4.006 | 49.99 |
| 4.479 | 55.83 |
| 4.537 | 56.61 |
| 4.594 | 57.26 |
| 4.608 | 57.52 |
| 4.644 | 57.91 |
| 4.701 | 58.69 |
| 4.759 | 59.34 |
| 4.816 | 60.11 |
| 4.873 | 60.76 |
| 4.931 | 61.54 |
| 5.153 | 64.27 |
| 5.232 | 65.18 |
| 5.332 | 66.47 |
| 5.389 | 66.99 |
| 5.497 | 68.16 |
| 5.547 | 68.81 |
| 5.662 | 70.11 |
| 5.848 | 72.05 |
| 6.063 | 74.00 |
| 6.228 | 75.30 |
| 6.407 | 76.86 |
| 6.629 | 78.28 |
| 6.758 | 78.93 |
| 6.894 | 79.71 |
| 6.973 | 79.97 |
| 7.138 | 80.75 |
| 7.224 | 81.01 |
| 7.532 | 82.18 |
| 7.768 | 82.96 |
| 8.040 | 83.74 |
| 8.348 | 84.51 |
| 9.244 | 86.33 |
| 9.366 | 86.46 |
| 9.753 | 87.11 |
| 9.889 | 87.24 |
| 10.032 | 87.50 |
| 10.176 | 87.63 |
| 10.333 | 87.89 |
| 10.498 | 88.02 |
| 10.670 | 88.28 |
| 10.856 | 88.41 |
| 11.050 | 88.67 |
| 11.652 | 89.19 |
| 11.852 | 89.45 |
| 12.046 | 89.58 |

## Curve: 900 °F

- label_source: text at curve end
- kind: stress-strain
- x_axis: x1
- y_axis: y1
- x_title: Strain, 0.001 in./in.
- y_title: Stress, ksi
- function_of_x: yes
- function_of_y: no
- source_vertices: 96
- points: 60
- resampling_max_error_pt: 0.049
- notes: none

| x (0.001 in./in.) | y (ksi) |
|---:|---:|
| 0.001 | 0.02 |
| 0.137 | 1.58 |
| 0.288 | 3.14 |
| 0.732 | 8.07 |
| 0.868 | 9.50 |
| 0.925 | 10.02 |
| 1.018 | 11.18 |
| 1.119 | 12.09 |
| 1.133 | 12.35 |
| 1.176 | 12.74 |
| 1.205 | 13.13 |
| 1.284 | 13.91 |
| 1.427 | 15.47 |
| 1.456 | 15.86 |
| 1.620 | 17.54 |
| 2.158 | 23.51 |
| 2.580 | 28.06 |
| 2.846 | 31.04 |
| 2.924 | 31.82 |
| 2.989 | 32.60 |
| 3.053 | 33.25 |
| 3.068 | 33.51 |
| 3.190 | 34.68 |
| 3.225 | 35.19 |
| 3.347 | 36.36 |
| 3.426 | 37.27 |
| 3.684 | 40.00 |
| 3.842 | 41.81 |
| 3.942 | 42.72 |
| 4.164 | 45.19 |
| 4.408 | 47.52 |
| 4.673 | 50.25 |
| 5.074 | 54.01 |
| 5.189 | 54.92 |
| 5.303 | 55.96 |
| 5.690 | 59.21 |
| 5.841 | 60.24 |
| 6.364 | 63.49 |
| 6.564 | 64.66 |
| 6.794 | 65.83 |
| 6.915 | 66.34 |
| 7.180 | 67.64 |
| 7.324 | 68.16 |
| 7.632 | 69.46 |
| 7.804 | 70.11 |
| 8.169 | 71.41 |
| 8.377 | 72.05 |
| 8.828 | 73.35 |
| 9.079 | 74.00 |
| 9.208 | 74.26 |
| 9.344 | 74.65 |
| 9.781 | 75.69 |
| 9.939 | 75.95 |
| 10.262 | 76.73 |
| 10.441 | 76.99 |
| 10.813 | 77.77 |
| 11.014 | 78.03 |
| 11.444 | 78.80 |
| 11.888 | 79.45 |
| 12.325 | 80.23 |

File: src/aerokit/materials/data/curves/fig-5-4-1-1-6b.md
# Digitized curves: Figure 5.4.1.1.6(b)

Generated by `scripts/materials/digitize_figures.py` from the vector paths of MIL-HDBK-5J (references/materials/mil-hdbk-5j/MIL-HDBK-5J.pdf); do not edit.
Typical curves read from a handbook figure: not design allowables.

## Figure

- figure: 5.4.1.1.6(b)
- caption: Figure 5.4.1.1.6(b). Typical compressive stress-strain curves at room and elevated temperatures for annealed Ti-6Al-4V alloy extrusion.
- pdf_page: 957
- printed_page: 5-65
- materials: ti-6al-4v-annealed
- page_png: ../figures/mil-hdbk-5j-p0957.png
- kind: stress-strain
- status: digitized
- method: PyMuPDF get_drawings() vector paths + get_text('dict') tick labels; least-squares pixel-to-data map per axis; see the generator docstring
- frame_pt: 174.06, 68.07, 458.24, 294.63
- annotations: Ramberg - Osgood | n (RT) = 21 | n (400 F) = 19 | n (700 F) = 14 | n (900 F) = 9.8 | TYPICAL

## Axes

| axis | side | title | unit | scale | ticks | snapped | a | b | rms residual (% span) | max residual (% span) | tick values |
|:---|:---|:---|:---|:---|---:|---:|---:|---:|---:|---:|:---|
| x1 | bottom | Strain, 0.001 in./in. | 0.001 in./in. | linear | 6 | 6 | 0.077411958 | -13.473189 | 0.0115 | 0.0169 | 0; 4; 8; 12; 16; 20 |
| y1 | left | Stress, ksi | ksi | linear | 6 | 6 | -0.88289572 | 260.11358 | 0.0117 | 0.0182 | 0; 40; 80; 120; 160; 200 |

## Skipped elements

- 1 x filled shape (dash fragment, arrowhead, marker or rule) - never read as a curve
- 106 x horizontal/vertical stroke (frame, grid line, tick mark, reference line or underline)

## Curve: RT

- label_source: adjacent text
- kind: stress-strain
- x_axis: x1
- y_axis: y1
- x_title: Strain, 0.001 in./in.
- y_title: Stress, ksi
- function_of_x: yes
- function_of_y: no
- source_vertices: 98
- points: 60
- resampling_max_error_pt: 0.027
- notes: 3 source vertices that step back along the x direction (pen retrace / joins) left out

| x (0.001 in./in.) | y (ksi) |
|---:|---:|
| 0.001 | -0.01 |
| 0.096 | 1.47 |
| 0.296 | 4.73 |
| 0.392 | 6.41 |
| 0.574 | 9.28 |
| 0.644 | 10.56 |
| 0.705 | 11.45 |
| 0.809 | 13.13 |
| 0.852 | 14.02 |
| 0.930 | 15.21 |
| 2.008 | 32.80 |
| 2.355 | 38.63 |
| 2.720 | 44.56 |
| 3.077 | 50.49 |
| 3.433 | 56.32 |
| 3.789 | 62.05 |
| 4.615 | 75.69 |
| 4.771 | 78.16 |
| 5.058 | 83.00 |
| 5.327 | 87.35 |
| 5.562 | 91.30 |
| 5.866 | 96.15 |
| 5.944 | 97.53 |
| 5.961 | 97.73 |
| 6.066 | 99.51 |
| 6.135 | 100.59 |
| 6.196 | 101.68 |
| 6.370 | 104.45 |
| 6.413 | 105.04 |
| 6.682 | 109.49 |
| 6.743 | 110.38 |
| 6.978 | 114.03 |
| 7.108 | 115.91 |
| 7.169 | 116.90 |
| 7.308 | 118.88 |
| 7.386 | 119.86 |
| 7.456 | 120.85 |
| 7.612 | 122.83 |
| 7.699 | 123.82 |
| 7.795 | 124.81 |
| 7.890 | 125.89 |
| 7.994 | 126.98 |
| 8.107 | 127.97 |
| 8.359 | 130.04 |
| 8.507 | 131.13 |
| 8.672 | 132.22 |
| 8.855 | 133.31 |
| 9.167 | 134.99 |
| 9.541 | 136.67 |
| 9.680 | 137.26 |
| 9.836 | 137.85 |
| 10.001 | 138.35 |
| 10.175 | 138.94 |
| 10.366 | 139.53 |
| 11.018 | 141.21 |
| 11.270 | 141.80 |
| 11.678 | 142.69 |
| 11.982 | 143.29 |
| 12.504 | 144.18 |
| 13.694 | 145.96 |

## Curve: 400 F

- label_source: adjacent text
- kind: stress-strain
- x_axis: x1
- y_axis: y1
- x_title: Strain, 0.001 in./in.
- y_title: Stress, ksi
- function_of_x: yes
- function_of_y: no
- source_vertices: 91
- points: 57
- resampling_max_error_pt: 0.026
- notes: 2 source vertices that step back along the x direction (pen retrace / joins) left out

| x (0.001 in./in.) | y (ksi) |
|---:|---:|
| 0.001 | -0.01 |
| 0.218 | 3.05 |
| 0.444 | 6.41 |
| 0.835 | 12.04 |
| 0.965 | 14.02 |
| 1.026 | 14.81 |
| 1.069 | 15.50 |
| 1.096 | 15.80 |
| 1.139 | 16.49 |
| 1.652 | 23.90 |
| 2.199 | 31.91 |
| 2.764 | 40.01 |
| 3.042 | 44.16 |
| 3.320 | 48.12 |
| 3.589 | 52.07 |
| 3.850 | 55.73 |
| 4.093 | 59.28 |
| 4.423 | 64.22 |
| 4.623 | 67.09 |
| 4.719 | 68.38 |
| 4.797 | 69.66 |
| 4.953 | 71.83 |
| 5.014 | 72.72 |
| 5.023 | 72.92 |
| 5.310 | 77.07 |
| 5.379 | 77.96 |
| 5.518 | 79.94 |
| 5.544 | 80.43 |
| 5.614 | 81.42 |
| 5.657 | 81.91 |
| 5.709 | 82.61 |
| 5.761 | 83.40 |
| 6.231 | 89.72 |
| 6.517 | 92.98 |
| 6.595 | 93.77 |
| 6.674 | 94.66 |
| 6.761 | 95.55 |
| 6.856 | 96.44 |
| 6.960 | 97.33 |
| 7.186 | 99.11 |
| 7.317 | 100.00 |
| 7.621 | 101.88 |
| 7.795 | 102.87 |
| 8.107 | 104.25 |
| 8.620 | 106.13 |
| 8.768 | 106.62 |
| 8.933 | 107.12 |
| 9.298 | 108.10 |
| 9.706 | 108.99 |
| 9.941 | 109.49 |
| 10.462 | 110.48 |
| 10.749 | 111.07 |
| 10.905 | 111.27 |
| 11.244 | 111.86 |
| 11.426 | 112.06 |
| 11.817 | 112.65 |
| 12.608 | 113.64 |

## Curve: 700 F

- label_source: text at curve end
- kind: stress-strain
- x_axis: x1
- y_axis: y1
- x_title: Strain, 0.001 in./in.
- y_title: Stress, ksi
- function_of_x: yes
- function_of_y: no
- source_vertices: 87
- points: 60
- resampling_max_error_pt: 0.068
- notes: 2 source vertices that step back along the x direction (pen retrace / joins) left out

| x (0.001 in./in.) | y (ksi) |
|---:|---:|
| 0.001 | -0.01 |
| 0.122 | 1.47 |
| 0.374 | 4.73 |
| 0.496 | 6.41 |
| 0.731 | 9.28 |
| 0.861 | 11.05 |
| 0.948 | 12.04 |
| 0.974 | 12.44 |
| 1.000 | 12.73 |
| 1.087 | 14.02 |
| 1.156 | 14.81 |
| 1.182 | 15.21 |
| 1.235 | 15.80 |
| 1.252 | 16.09 |
| 1.287 | 16.49 |
| 1.660 | 21.33 |
| 1.860 | 23.80 |
| 2.477 | 31.71 |
| 2.894 | 36.95 |
| 3.085 | 39.52 |
| 3.459 | 44.16 |
| 3.624 | 46.34 |
| 3.919 | 50.09 |
| 4.041 | 51.57 |
| 4.137 | 52.86 |
| 4.223 | 54.14 |
| 4.267 | 54.54 |
| 4.441 | 56.81 |
| 4.484 | 57.31 |
| 4.788 | 61.16 |
| 4.875 | 62.15 |
| 4.901 | 62.54 |
| 4.997 | 63.73 |
| 5.405 | 68.67 |
| 5.631 | 71.24 |
| 5.718 | 72.13 |
| 5.796 | 73.02 |
| 5.883 | 73.91 |
| 5.979 | 74.80 |
| 6.074 | 75.79 |
| 6.178 | 76.77 |
| 6.526 | 79.54 |
| 6.813 | 81.62 |
| 7.152 | 83.59 |
| 7.343 | 84.58 |
| 7.447 | 85.18 |
| 7.682 | 86.16 |
| 7.812 | 86.76 |
| 8.090 | 87.84 |
| 8.246 | 88.34 |
| 8.403 | 88.93 |
| 8.577 | 89.43 |
| 8.759 | 90.02 |
| 8.959 | 90.61 |
| 9.167 | 91.11 |
| 9.393 | 91.70 |
| 9.915 | 92.88 |
| 10.662 | 94.27 |
| 11.209 | 95.16 |
| 12.434 | 96.94 |

## Curve: 900 F

- label_source: adjacent text
- kind: stress-strain
- x_axis: x1
- y_axis: y1
- x_title: Strain, 0.001 in./in.
- y_title: Stress, ksi
- function_of_x: yes
- function_of_y: no
- source_vertices: 78
- points: 60
- resampling_max_error_pt: 0.095
- notes: 3 source vertices that step back along the x direction (pen retrace / joins) left out

| x (0.001 in./in.) | y (ksi) |
|---:|---:|
| 0.001 | -0.01 |
| 0.140 | 1.47 |
| 0.574 | 6.41 |
| 0.844 | 9.28 |
| 0.948 | 10.56 |
| 1.000 | 11.05 |
| 1.182 | 13.13 |
| 1.252 | 14.02 |
| 1.330 | 14.81 |
| 1.600 | 17.87 |
| 1.730 | 19.26 |
| 1.991 | 22.22 |
| 2.269 | 25.29 |
| 2.538 | 28.35 |
| 2.799 | 31.22 |
| 3.024 | 33.79 |
| 3.129 | 34.87 |
| 3.216 | 35.96 |
| 3.294 | 36.85 |
| 3.363 | 37.54 |
| 3.468 | 38.73 |
| 3.520 | 39.22 |
| 3.598 | 40.11 |
| 3.685 | 41.00 |
| 3.859 | 42.98 |
| 3.954 | 43.96 |
| 4.145 | 46.14 |
| 4.197 | 46.63 |
| 4.250 | 47.23 |
| 4.328 | 48.02 |
| 4.562 | 50.68 |
| 5.310 | 58.39 |
| 5.527 | 60.47 |
| 5.770 | 62.64 |
| 6.170 | 66.00 |
| 6.326 | 67.19 |
| 6.491 | 68.38 |
| 6.856 | 70.85 |
| 6.960 | 71.44 |
| 7.065 | 72.13 |
| 7.299 | 73.41 |
| 7.421 | 74.01 |
| 7.551 | 74.70 |
| 7.690 | 75.39 |
| 8.142 | 77.37 |
| 8.307 | 78.06 |
| 8.681 | 79.44 |
| 8.881 | 80.14 |
| 9.567 | 82.31 |
| 9.836 | 83.00 |
| 10.123 | 83.69 |
| 10.418 | 84.48 |
| 10.584 | 84.88 |
| 10.749 | 85.18 |
| 10.914 | 85.57 |
| 11.096 | 85.97 |
| 11.487 | 86.76 |
| 11.696 | 87.15 |
| 11.904 | 87.45 |
| 12.764 | 89.03 |

File: src/aerokit/materials/data/curves/fig-5-4-1-1-6c.md
# Digitized curves: Figure 5.4.1.1.6(c)

Generated by `scripts/materials/digitize_figures.py` from the vector paths of MIL-HDBK-5J (references/materials/mil-hdbk-5j/MIL-HDBK-5J.pdf); do not edit.
Typical curves read from a handbook figure: not design allowables.

## Figure

- figure: 5.4.1.1.6(c)
- caption: Figure 5.4.1.1.6(c). Typical compressive tangent-modulus curves at room and elevated temperatures for annealed Ti-6Al-4V alloy extrusion.
- pdf_page: 957
- printed_page: 5-65
- materials: ti-6al-4v-annealed
- page_png: ../figures/mil-hdbk-5j-p0957.png
- kind: tangent-modulus
- status: digitized
- method: PyMuPDF get_drawings() vector paths + get_text('dict') tick labels; least-squares pixel-to-data map per axis; see the generator docstring
- frame_pt: 174.06, 439.95, 458.24, 666.51
- annotations: Ramberg - Osgood | n (RT) = 21 | n (400 F) = 19 | n (700 F) = 14 | n (900 F) = 9.8 | TYPICAL

## Axes

| axis | side | title | unit | scale | ticks | snapped | a | b | rms residual (% span) | max residual (% span) | tick values |
|:---|:---|:---|:---|:---|---:|---:|---:|---:|---:|---:|:---|
| x1 | bottom | Compressive Tangent Modulus, 10^3 ksi | 10^3 ksi | linear | 7 | 7 | 0.084450926 | -14.699197 | 0.0001 | 0.0002 | 0; 4; 8; 12; 16; 20; 24 |
| y1 | left | Stress, ksi | ksi | linear | 6 | 6 | -0.88289567 | 588.44482 | 0.0117 | 0.0182 | 0; 40; 80; 120; 160; 200 |

## Skipped elements

- 1 x filled shape (dash fragment, arrowhead, marker or rule) - never read as a curve
- 115 x horizontal/vertical stroke (frame, grid line, tick mark, reference line or underline)

## Curve: RT

- label_source: adjacent text
- kind: tangent-modulus
- x_axis: x1
- y_axis: y1
- x_title: Compressive Tangent Modulus, 10^3 ksi
- y_title: Stress, ksi
- function_of_x: no
- function_of_y: yes
- source_vertices: 75
- points: 60
- resampling_max_error_pt: 0.016
- notes: 1 source vertices that step back along the y direction (pen retrace / joins) left out

| x (10^3 ksi) | y (ksi) |
|---:|---:|
| 1.327 | 145.96 |
| 1.668 | 144.18 |
| 1.791 | 143.58 |
| 1.924 | 142.99 |
| 2.227 | 141.80 |
| 2.389 | 141.21 |
| 2.559 | 140.62 |
| 2.749 | 140.03 |
| 2.938 | 139.53 |
| 3.365 | 138.35 |
| 3.583 | 137.85 |
| 4.066 | 136.67 |
| 4.588 | 135.48 |
| 4.863 | 134.99 |
| 5.441 | 133.80 |
| 5.744 | 133.31 |
| 6.057 | 132.71 |
| 6.379 | 132.22 |
| 6.701 | 131.62 |
| 7.033 | 131.13 |
| 8.370 | 128.96 |
| 9.697 | 126.98 |
| 10.019 | 126.39 |
| 10.654 | 125.40 |
| 10.957 | 124.81 |
| 11.536 | 123.82 |
| 12.076 | 122.83 |
| 12.332 | 122.34 |
| 12.815 | 121.35 |
| 13.043 | 120.85 |
| 13.460 | 119.86 |
| 13.839 | 118.88 |
| 14.009 | 118.38 |
| 14.322 | 117.39 |
| 14.607 | 116.41 |
| 14.853 | 115.42 |
| 14.967 | 114.92 |
| 15.071 | 114.53 |
| 15.261 | 113.54 |
| 15.337 | 113.05 |
| 15.488 | 112.16 |
| 15.621 | 111.27 |
| 15.735 | 110.38 |
| 15.839 | 109.49 |
| 15.915 | 108.60 |
| 15.943 | 108.20 |
| 15.972 | 107.91 |
| 16.047 | 106.72 |
| 16.085 | 106.23 |
| 16.199 | 103.85 |
| 16.237 | 102.77 |
| 16.294 | 100.59 |
| 16.341 | 97.73 |
| 16.341 | 96.94 |
| 16.360 | 95.06 |
| 16.360 | 93.97 |
| 16.389 | 90.51 |
| 16.389 | 89.43 |
| 16.398 | 85.37 |
| 16.398 | 11.45 |

## Curve: 400 F

- label_source: adjacent text
- kind: tangent-modulus
- x_axis: x1
- y_axis: y1
- x_title: Compressive Tangent Modulus, 10^3 ksi
- y_title: Stress, ksi
- function_of_x: no
- function_of_y: yes
- source_vertices: 71
- points: 60
- resampling_max_error_pt: 0.071
- notes: 2 source vertices that step back along the y direction (pen retrace / joins) left out

| x (10^3 ksi) | y (ksi) |
|---:|---:|
| 1.156 | 113.64 |
| 1.346 | 112.65 |
| 1.450 | 112.06 |
| 1.554 | 111.56 |
| 1.668 | 111.07 |
| 1.791 | 110.48 |
| 1.924 | 109.98 |
| 2.066 | 109.49 |
| 2.370 | 108.50 |
| 2.540 | 108.10 |
| 2.891 | 107.12 |
| 3.090 | 106.62 |
| 3.507 | 105.63 |
| 3.962 | 104.64 |
| 4.209 | 104.25 |
| 4.711 | 103.26 |
| 4.976 | 102.87 |
| 5.517 | 101.88 |
| 6.085 | 100.89 |
| 8.446 | 97.33 |
| 8.730 | 96.94 |
| 9.014 | 96.44 |
| 9.555 | 95.55 |
| 9.820 | 95.06 |
| 10.322 | 94.27 |
| 10.559 | 93.77 |
| 10.796 | 93.38 |
| 11.223 | 92.59 |
| 11.431 | 92.09 |
| 11.810 | 91.30 |
| 12.152 | 90.51 |
| 12.455 | 89.72 |
| 12.597 | 89.33 |
| 12.730 | 88.93 |
| 12.863 | 88.44 |
| 12.976 | 88.04 |
| 13.185 | 87.25 |
| 13.365 | 86.46 |
| 13.526 | 85.67 |
| 13.668 | 84.88 |
| 13.896 | 83.40 |
| 14.057 | 81.91 |
| 14.114 | 81.42 |
| 14.190 | 80.43 |
| 14.275 | 78.95 |
| 14.322 | 77.96 |
| 14.360 | 77.07 |
| 14.417 | 75.29 |
| 14.436 | 74.40 |
| 14.436 | 73.91 |
| 14.455 | 72.92 |
| 14.464 | 72.62 |
| 14.464 | 72.53 |
| 14.455 | 72.33 |
| 14.474 | 71.04 |
| 14.474 | 70.25 |
| 14.502 | 67.88 |
| 14.502 | 67.09 |
| 14.512 | 64.32 |
| 14.512 | 11.45 |

## Curve: 700 F

- label_source: adjacent text
- kind: tangent-modulus
- x_axis: x1
- y_axis: y1
- x_title: Compressive Tangent Modulus, 10^3 ksi
- y_title: Stress, ksi
- function_of_x: no
- function_of_y: yes
- source_vertices: 71
- points: 60
- resampling_max_error_pt: 0.017
- notes: 1 source vertices that step back along the y direction (pen retrace / joins) left out

| x (10^3 ksi) | y (ksi) |
|---:|---:|
| 1.280 | 96.94 |
| 1.592 | 95.16 |
| 1.706 | 94.56 |
| 1.953 | 93.38 |
| 2.095 | 92.88 |
| 2.237 | 92.29 |
| 2.550 | 91.11 |
| 2.720 | 90.61 |
| 3.071 | 89.43 |
| 3.261 | 88.93 |
| 3.460 | 88.34 |
| 3.668 | 87.84 |
| 3.877 | 87.25 |
| 4.104 | 86.76 |
| 4.559 | 85.67 |
| 4.796 | 85.18 |
| 5.043 | 84.58 |
| 5.535 | 83.59 |
| 6.559 | 81.62 |
| 7.071 | 80.53 |
| 8.066 | 78.55 |
| 8.303 | 78.16 |
| 8.531 | 77.66 |
| 8.967 | 76.77 |
| 9.185 | 76.28 |
| 9.772 | 74.80 |
| 9.953 | 74.40 |
| 10.284 | 73.41 |
| 10.445 | 73.02 |
| 10.597 | 72.53 |
| 10.739 | 72.13 |
| 10.872 | 71.64 |
| 10.995 | 71.24 |
| 11.337 | 69.96 |
| 11.441 | 69.46 |
| 11.621 | 68.67 |
| 11.782 | 67.88 |
| 11.924 | 66.99 |
| 12.047 | 66.10 |
| 12.152 | 65.31 |
| 12.246 | 64.52 |
| 12.322 | 63.73 |
| 12.389 | 62.94 |
| 12.483 | 61.65 |
| 12.540 | 60.67 |
| 12.559 | 60.17 |
| 12.607 | 59.18 |
| 12.645 | 58.20 |
| 12.673 | 57.31 |
| 12.730 | 54.54 |
| 12.739 | 53.65 |
| 12.749 | 53.15 |
| 12.749 | 52.56 |
| 12.758 | 52.17 |
| 12.758 | 51.28 |
| 12.777 | 49.20 |
| 12.787 | 45.55 |
| 12.787 | 36.55 |
| 12.796 | 34.67 |
| 12.796 | 11.45 |

## Curve: 900 F

- label_source: adjacent text
- kind: tangent-modulus
- x_axis: x1
- y_axis: y1
- x_title: Compressive Tangent Modulus, 10^3 ksi
- y_title: Stress, ksi
- function_of_x: no
- function_of_y: yes
- source_vertices: 55
- points: 54
- resampling_max_error_pt: 0.000
- notes: 1 source vertices that step back along the y direction (pen retrace / joins) left out

| x (10^3 ksi) | y (ksi) |
|---:|---:|
| 1.621 | 89.03 |
| 1.858 | 87.45 |
| 1.981 | 86.76 |
| 2.104 | 85.97 |
| 2.379 | 84.48 |
| 2.682 | 83.00 |
| 2.844 | 82.31 |
| 3.014 | 81.52 |
| 3.365 | 80.14 |
| 3.744 | 78.75 |
| 4.133 | 77.37 |
| 4.540 | 75.98 |
| 5.393 | 73.41 |
| 5.829 | 72.13 |
| 6.682 | 69.56 |
| 7.090 | 68.38 |
| 7.479 | 67.19 |
| 7.848 | 66.00 |
| 8.028 | 65.41 |
| 8.199 | 64.82 |
| 8.521 | 63.73 |
| 8.682 | 63.14 |
| 8.825 | 62.64 |
| 9.099 | 61.56 |
| 9.346 | 60.47 |
| 9.460 | 59.97 |
| 9.564 | 59.38 |
| 9.763 | 58.39 |
| 9.943 | 57.31 |
| 10.104 | 56.32 |
| 10.237 | 55.33 |
| 10.360 | 54.34 |
| 10.464 | 53.35 |
| 10.559 | 52.46 |
| 10.645 | 51.57 |
| 10.711 | 50.68 |
| 10.825 | 48.91 |
| 10.872 | 48.02 |
| 10.938 | 46.63 |
| 10.957 | 46.14 |
| 10.995 | 45.05 |
| 11.024 | 43.96 |
| 11.081 | 41.00 |
| 11.090 | 40.11 |
| 11.109 | 39.22 |
| 11.118 | 38.73 |
| 11.118 | 37.34 |
| 11.118 | 36.55 |
| 11.128 | 35.96 |
| 11.128 | 35.37 |
| 11.147 | 31.22 |
| 11.147 | 21.83 |
| 11.156 | 20.74 |
| 11.156 | 11.45 |

File: src/aerokit/materials/data/curves/fig-6-3-5-1-1.md
# Digitized curves: Figure 6.3.5.1.1

Generated by `scripts/materials/digitize_figures.py` from the vector paths of MIL-HDBK-5J (references/materials/mil-hdbk-5j/MIL-HDBK-5J.pdf); do not edit.
Typical curves read from a handbook figure: not design allowables.

## Figure

- figure: 6.3.5.1.1
- caption: Figure 6.3.5.1.1. Effect of temperature on the tensile ultimate strength (Ftu) and tensile yield strength (Fty) of solution-treated and aged Inconel 718.
- pdf_page: 1095
- printed_page: 6-55
- materials: inconel-718-sta
- page_png: ../figures/mil-hdbk-5j-p1095.png
- kind: effect-of-temperature
- status: skipped
- method: PyMuPDF get_drawings() vector paths + get_text('dict') tick labels; least-squares pixel-to-data map per axis; see the generator docstring
- annotations: none

## Axes

| axis | side | title | unit | scale | ticks | snapped | a | b | rms residual (% span) | max residual (% span) | tick values |
|:---|:---|:---|:---|:---|---:|---:|---:|---:|---:|---:|:---|

## Skipped elements

- the figure is a raster image (no vector paths to read)

File: src/aerokit/materials/data/curves/fig-6-3-5-1-4a.md
# Digitized curves: Figure 6.3.5.1.4(a)

Generated by `scripts/materials/digitize_figures.py` from the vector paths of MIL-HDBK-5J (references/materials/mil-hdbk-5j/MIL-HDBK-5J.pdf); do not edit.
Typical curves read from a handbook figure: not design allowables.

## Figure

- figure: 6.3.5.1.4(a)
- caption: Figure 6.3.5.1.4(a). Effect of temperature on dynamic tensile modulus (E) of solution- treated and aged Inconel 718.
- pdf_page: 1096
- printed_page: 6-56
- materials: inconel-718-sta
- page_png: ../figures/mil-hdbk-5j-p1096.png
- kind: effect-of-temperature
- status: skipped
- method: PyMuPDF get_drawings() vector paths + get_text('dict') tick labels; least-squares pixel-to-data map per axis; see the generator docstring
- annotations: none

## Axes

| axis | side | title | unit | scale | ticks | snapped | a | b | rms residual (% span) | max residual (% span) | tick values |
|:---|:---|:---|:---|:---|---:|---:|---:|---:|---:|---:|:---|

## Skipped elements

- the figure is a raster image (no vector paths to read)

File: src/aerokit/materials/data/curves/fig-6-3-5-1-6a.md
# Digitized curves: Figure 6.3.5.1.6(a)

Generated by `scripts/materials/digitize_figures.py` from the vector paths of MIL-HDBK-5J (references/materials/mil-hdbk-5j/MIL-HDBK-5J.pdf); do not edit.
Typical curves read from a handbook figure: not design allowables.

## Figure

- figure: 6.3.5.1.6(a)
- caption: Figure 6.3.5.1.6(a). Typical tensile stress-strain, compressive stress-strain, and compressive tangent-modulus curves for solution-treated and aged Inconel 718 sheet (AMS 5596) at room temperature.
- pdf_page: 1098
- printed_page: 6-58
- materials: inconel-718-sta
- page_png: ../figures/mil-hdbk-5j-p1098.png
- kind: stress-strain
- status: digitized
- method: PyMuPDF get_drawings() vector paths + get_text('dict') tick labels; least-squares pixel-to-data map per axis; see the generator docstring
- frame_pt: 184.00, 71.91, 441.44, 270.51
- annotations: Ramberg - Osgood | n (L - tension) = 21 | n (LT - tension) = 22 | n (L - comp.) = 21 | n (LT - comp.) = 24 | Thickness = 0.010 - 0.250 in. | TYPICAL

## Axes

| axis | side | title | unit | scale | ticks | snapped | a | b | rms residual (% span) | max residual (% span) | tick values |
|:---|:---|:---|:---|:---|---:|---:|---:|---:|---:|---:|:---|
| x1 | bottom | Strain, 0.001 | 0.001 | linear | 8 | 8 | 0.054585999 | -10.043605 | 0.0112 | 0.0179 | 0; 2; 4; 6; 8; 10; 12; 14 |
| x2 | bottom | Compressive Tangent Modulus, 10^3 ksi | 10^3 ksi | linear | 8 | 8 | 0.13614534 | -25.13456 | 0.1692 | 0.3421 | 0; 5; 10; 15; 20; 25; 30; 35 |
| y1 | left | Stress, ksi | ksi | linear | 6 | 6 | -1.0069088 | 272.39018 | 0.0129 | 0.0171 | 0; 40; 80; 120; 160; 200 |

## Skipped elements

- 5 x filled shape (dash fragment, arrowhead, marker or rule) - never read as a curve
- 123 x horizontal/vertical stroke (frame, grid line, tick mark, reference line or underline)
- 1 x leader continuation stroke (kinked leader) joined to its leader
- duplicate path (drawing 8, 13 pt) lies on other curve paths; dropped
- duplicate path (drawing 12, 13 pt) lies on other curve paths; dropped
- leader from label 'L - compression' (drawing 41) ends 11.7 pt from the nearest curve (> 3 pt); not attached
- curve from drawings [9, 12]: no label could be attached (kept as 'unlabeled')

## Curve: LT - compression (tangent modulus)

- label_source: leader
- kind: tangent-modulus
- x_axis: x2
- y_axis: y1
- x_title: Compressive Tangent Modulus, 10^3 ksi
- y_title: Stress, ksi
- function_of_x: no
- function_of_y: yes
- source_vertices: 99
- points: 59
- resampling_max_error_pt: 0.096
- notes: 6 source vertices that step back along the y direction (pen retrace / joins) left out

| x (10^3 ksi) | y (ksi) |
|---:|---:|
| 1.848 | 197.61 |
| 2.024 | 196.85 |
| 2.185 | 196.10 |
| 2.551 | 194.69 |
| 2.976 | 193.29 |
| 3.459 | 191.99 |
| 4.323 | 189.83 |
| 5.347 | 187.78 |
| 6.123 | 186.49 |
| 6.548 | 185.84 |
| 6.987 | 185.08 |
| 7.441 | 184.44 |
| 8.422 | 183.14 |
| 9.476 | 181.84 |
| 10.603 | 180.55 |
| 12.390 | 178.61 |
| 13.004 | 177.96 |
| 13.634 | 177.42 |
| 16.181 | 174.83 |
| 18.670 | 172.23 |
| 19.285 | 171.70 |
| 20.442 | 170.40 |
| 21.540 | 169.32 |
| 22.579 | 168.02 |
| 23.063 | 167.48 |
| 23.985 | 166.19 |
| 24.410 | 165.54 |
| 24.819 | 165.00 |
| 25.200 | 164.35 |
| 25.917 | 163.27 |
| 26.240 | 162.73 |
| 26.547 | 162.09 |
| 27.118 | 161.01 |
| 28.040 | 158.63 |
| 28.597 | 156.90 |
| 28.758 | 156.36 |
| 28.904 | 155.82 |
| 29.168 | 154.74 |
| 29.504 | 153.02 |
| 29.724 | 151.72 |
| 30.002 | 149.56 |
| 30.149 | 148.16 |
| 30.266 | 146.75 |
| 30.354 | 145.35 |
| 30.427 | 143.95 |
| 30.544 | 141.25 |
| 30.603 | 139.41 |
| 30.603 | 138.98 |
| 30.617 | 138.65 |
| 30.617 | 138.55 |
| 30.603 | 138.33 |
| 30.617 | 137.68 |
| 30.646 | 134.55 |
| 30.676 | 132.72 |
| 30.720 | 127.53 |
| 30.734 | 124.51 |
| 30.734 | 115.22 |
| 30.749 | 102.92 |
| 30.749 | 11.46 |

## Curve: L - compression (tangent modulus)

- label_source: leader
- kind: tangent-modulus
- x_axis: x2
- y_axis: y1
- x_title: Compressive Tangent Modulus, 10^3 ksi
- y_title: Stress, ksi
- function_of_x: no
- function_of_y: yes
- source_vertices: 99
- points: 60
- resampling_max_error_pt: 0.106
- notes: 6 source vertices that step back along the y direction (pen retrace / joins) left out

| x (10^3 ksi) | y (ksi) |
|---:|---:|
| 2.024 | 194.48 |
| 2.566 | 192.10 |
| 2.990 | 190.59 |
| 3.473 | 188.97 |
| 4.323 | 186.60 |
| 4.981 | 185.08 |
| 5.713 | 183.57 |
| 6.533 | 182.06 |
| 7.426 | 180.55 |
| 7.909 | 179.90 |
| 8.920 | 178.39 |
| 9.447 | 177.74 |
| 10.559 | 176.23 |
| 11.731 | 174.72 |
| 12.346 | 174.07 |
| 13.575 | 172.56 |
| 14.220 | 171.91 |
| 16.738 | 169.10 |
| 17.367 | 168.35 |
| 18.597 | 167.05 |
| 19.197 | 166.30 |
| 20.910 | 164.35 |
| 21.452 | 163.60 |
| 22.492 | 162.30 |
| 23.443 | 161.01 |
| 23.897 | 160.36 |
| 24.732 | 159.06 |
| 25.112 | 158.31 |
| 25.830 | 157.01 |
| 26.767 | 155.17 |
| 27.045 | 154.53 |
| 27.557 | 153.23 |
| 27.996 | 151.94 |
| 28.201 | 151.29 |
| 28.377 | 150.64 |
| 28.553 | 150.10 |
| 28.860 | 148.80 |
| 29.007 | 148.26 |
| 29.256 | 147.08 |
| 29.475 | 145.89 |
| 29.563 | 145.24 |
| 29.724 | 144.27 |
| 29.783 | 143.84 |
| 29.958 | 142.33 |
| 30.105 | 140.81 |
| 30.280 | 138.44 |
| 30.368 | 136.93 |
| 30.529 | 133.36 |
| 30.544 | 132.61 |
| 30.603 | 130.56 |
| 30.603 | 130.13 |
| 30.617 | 129.80 |
| 30.617 | 128.94 |
| 30.646 | 125.91 |
| 30.676 | 124.29 |
| 30.720 | 119.44 |
| 30.734 | 116.63 |
| 30.734 | 107.99 |
| 30.749 | 96.54 |
| 30.749 | 11.46 |

## Curve: LT - compression

- label_source: leader
- kind: stress-strain
- x_axis: x1
- y_axis: y1
- x_title: Strain, 0.001
- y_title: Stress, ksi
- function_of_x: yes
- function_of_y: no
- source_vertices: 105
- points: 60
- resampling_max_error_pt: 0.044
- notes: own low-x path (drawing 8, drawn on top of another curve) prepended; 9 source vertices that step back along the x direction (pen retrace / joins) left out

| x (0.001) | y (ksi) |
|---:|---:|
| 0.000 | 0.02 |
| 0.205 | 6.39 |
| 0.258 | 7.90 |
| 0.299 | 9.30 |
| 0.393 | 12.11 |
| 0.405 | 12.54 |
| 0.429 | 13.19 |
| 0.475 | 14.92 |
| 0.534 | 16.54 |
| 0.663 | 20.42 |
| 0.792 | 24.42 |
| 0.922 | 28.63 |
| 1.062 | 32.84 |
| 1.338 | 41.48 |
| 1.920 | 59.29 |
| 2.495 | 77.22 |
| 2.923 | 90.28 |
| 3.193 | 98.70 |
| 3.698 | 114.25 |
| 3.810 | 117.82 |
| 4.309 | 133.04 |
| 4.385 | 135.52 |
| 4.461 | 137.79 |
| 4.526 | 139.84 |
| 4.532 | 139.95 |
| 4.614 | 142.65 |
| 4.708 | 145.35 |
| 4.749 | 146.75 |
| 4.819 | 148.91 |
| 4.849 | 149.56 |
| 4.978 | 153.56 |
| 5.260 | 161.55 |
| 5.442 | 166.19 |
| 5.547 | 168.67 |
| 5.665 | 171.05 |
| 5.729 | 172.23 |
| 5.794 | 173.53 |
| 5.870 | 174.83 |
| 5.952 | 176.12 |
| 6.040 | 177.42 |
| 6.240 | 179.90 |
| 6.299 | 180.55 |
| 6.428 | 181.84 |
| 6.574 | 183.14 |
| 6.833 | 185.08 |
| 6.927 | 185.84 |
| 7.032 | 186.49 |
| 7.390 | 188.54 |
| 7.684 | 189.83 |
| 7.842 | 190.59 |
| 8.018 | 191.35 |
| 8.206 | 191.99 |
| 8.623 | 193.29 |
| 8.740 | 193.72 |
| 9.257 | 195.02 |
| 9.404 | 195.45 |
| 9.721 | 196.10 |
| 10.044 | 196.85 |
| 10.208 | 197.28 |
| 10.366 | 197.61 |

## Curve: unlabeled

- label_source: none
- kind: stress-strain
- x_axis: x1
- y_axis: y1
- x_title: Strain, 0.001
- y_title: Stress, ksi
- function_of_x: yes
- function_of_y: no
- source_vertices: 112
- points: 60
- resampling_max_error_pt: 0.074
- notes: own low-x path (drawing 12, drawn on top of another curve) prepended; 9 source vertices that step back along the x direction (pen retrace / joins) left out

| x (0.001) | y (ksi) |
|---:|---:|
| 0.000 | 0.02 |
| 0.205 | 6.39 |
| 0.258 | 7.90 |
| 0.299 | 9.30 |
| 0.429 | 13.19 |
| 0.475 | 14.92 |
| 0.534 | 16.54 |
| 0.652 | 20.21 |
| 0.775 | 23.88 |
| 1.021 | 31.65 |
| 1.280 | 39.64 |
| 1.550 | 47.85 |
| 2.090 | 64.48 |
| 2.354 | 72.79 |
| 3.358 | 103.67 |
| 3.575 | 110.47 |
| 3.681 | 113.60 |
| 3.774 | 116.63 |
| 3.956 | 122.14 |
| 4.033 | 124.62 |
| 4.238 | 130.88 |
| 4.244 | 130.99 |
| 4.314 | 133.36 |
| 4.385 | 135.42 |
| 4.455 | 137.68 |
| 4.485 | 138.44 |
| 4.555 | 140.81 |
| 4.637 | 143.08 |
| 4.673 | 144.27 |
| 4.690 | 144.70 |
| 4.943 | 151.94 |
| 4.984 | 153.23 |
| 5.031 | 154.53 |
| 5.130 | 157.01 |
| 5.230 | 159.71 |
| 5.283 | 161.01 |
| 5.342 | 162.30 |
| 5.406 | 163.60 |
| 5.471 | 165.00 |
| 5.541 | 166.30 |
| 5.612 | 167.70 |
| 5.688 | 169.10 |
| 5.870 | 171.91 |
| 6.087 | 174.72 |
| 6.216 | 176.23 |
| 6.287 | 176.99 |
| 6.363 | 177.74 |
| 6.615 | 179.90 |
| 6.921 | 182.06 |
| 7.161 | 183.57 |
| 7.443 | 185.08 |
| 7.948 | 187.46 |
| 8.576 | 189.83 |
| 9.234 | 191.78 |
| 9.386 | 192.10 |
| 9.545 | 192.53 |
| 9.715 | 192.86 |
| 10.049 | 193.72 |
| 10.220 | 194.05 |
| 10.384 | 194.48 |

## Curve: L and LT - tension

- label_source: text at curve end
- kind: stress-strain
- x_axis: x1
- y_axis: y1
- x_title: Strain, 0.001
- y_title: Stress, ksi
- function_of_x: yes
- function_of_y: no
- source_vertices: 107
- points: 60
- resampling_max_error_pt: 0.086
- notes: 9 source vertices that step back along the x direction (pen retrace / joins) left out

| x (0.001) | y (ksi) |
|---:|---:|
| 0.000 | 0.02 |
| 0.217 | 6.39 |
| 0.364 | 10.49 |
| 0.382 | 11.03 |
| 0.423 | 12.54 |
| 0.505 | 14.92 |
| 0.540 | 15.89 |
| 0.552 | 16.10 |
| 0.564 | 16.54 |
| 0.681 | 19.88 |
| 0.916 | 27.01 |
| 1.045 | 30.57 |
| 1.297 | 38.13 |
| 2.606 | 76.68 |
| 2.982 | 87.58 |
| 3.099 | 91.15 |
| 3.217 | 94.49 |
| 3.540 | 104.10 |
| 3.645 | 107.13 |
| 3.827 | 112.53 |
| 3.915 | 115.01 |
| 3.992 | 117.38 |
| 4.068 | 119.54 |
| 4.191 | 123.21 |
| 4.244 | 124.62 |
| 4.285 | 126.02 |
| 4.379 | 128.72 |
| 4.432 | 130.13 |
| 4.479 | 131.64 |
| 4.532 | 133.04 |
| 4.608 | 135.31 |
| 4.673 | 137.04 |
| 4.796 | 140.60 |
| 5.066 | 147.72 |
| 5.400 | 155.17 |
| 5.541 | 157.77 |
| 5.618 | 159.06 |
| 5.706 | 160.36 |
| 5.899 | 162.95 |
| 6.011 | 164.25 |
| 6.070 | 165.00 |
| 6.205 | 166.30 |
| 6.275 | 167.05 |
| 6.434 | 168.46 |
| 6.715 | 170.62 |
| 6.938 | 171.91 |
| 7.056 | 172.67 |
| 7.484 | 174.83 |
| 7.649 | 175.47 |
| 7.913 | 176.66 |
| 8.218 | 177.74 |
| 8.435 | 178.39 |
| 8.553 | 178.82 |
| 8.676 | 179.15 |
| 8.799 | 179.58 |
| 9.075 | 180.22 |
| 9.228 | 180.66 |
| 9.873 | 182.17 |
| 10.038 | 182.49 |
| 10.196 | 182.92 |
