Repository: ayberkdt/team-beautiful

File: src/aerokit/materials/data/curves/fig-6-3-5-1-6c.md
# Digitized curves: Figure 6.3.5.1.6(c)

Generated by `scripts/materials/digitize_figures.py` from the vector paths of MIL-HDBK-5J (references/materials/mil-hdbk-5j/MIL-HDBK-5J.pdf); do not edit.
Typical curves read from a handbook figure: not design allowables.

## Figure

- figure: 6.3.5.1.6(c)
- caption: Figure 6.3.5.1.6(c). Typical tensile stress-strain, compressive stress-strain, and compressive tangent-modulus curves for solution treated and aged Inconel 718 investment casting (AMS 5383) at room temperature.
- pdf_page: 1099
- printed_page: 6-59
- materials: inconel-718-sta
- page_png: ../figures/mil-hdbk-5j-p1099.png
- kind: stress-strain
- status: digitized
- method: PyMuPDF get_drawings() vector paths + get_text('dict') tick labels; least-squares pixel-to-data map per axis; see the generator docstring
- frame_pt: 144.69, 176.75, 516.69, 486.99
- annotations: TYPICAL | Ramberg-Osgood | n (L-tension) = 13 | n (L-comp.) = 8.4 | Thickness: 0.500 in.

## Axes

| axis | side | title | unit | scale | ticks | snapped | a | b | rms residual (% span) | max residual (% span) | tick values |
|:---|:---|:---|:---|:---|---:|---:|---:|---:|---:|---:|:---|
| x1 | bottom | Strain, 0.001 in./in. | 0.001 in./in. | linear | 6 | 6 | 0.03764314 | -5.4482034 | 0.0177 | 0.0243 | 0; 2; 4; 10; 12; 14 |
| x2 | bottom | ^3 ksi / Compressive Tangent Modulus, 10 | — | linear | 8 | 8 | 0.09411093 | -13.621532 | 0.0182 | 0.0232 | 0; 5; 10; 15; 20; 25; 30; 35 |
| y1 | left | Stress, ksi | ksi | linear | 6 | 6 | -0.64490842 | 314.05747 | 0.0306 | 0.0630 | 0; 40; 80; 120; 160; 200 |

## Skipped elements

- 2 x arrowhead stroke (<= 2 straight strokes < 12 pt touching a leader)
- 188 x horizontal/vertical stroke (frame, grid line, tick mark, reference line or underline)

## Curve: Compression (tangent modulus)

- label_source: leader
- kind: tangent-modulus
- x_axis: x2
- y_axis: y1
- x_title: Compressive Tangent Modulus, 10
- y_title: Stress, ksi
- function_of_x: no
- function_of_y: yes
- source_vertices: 20
- points: 20
- resampling_max_error_pt: 0.000
- notes: none

| x (10) | y (ksi) |
|---:|---:|
| 3.050 | 136.65 |
| 3.912 | 131.83 |
| 4.721 | 128.25 |
| 5.870 | 124.32 |
| 7.175 | 120.22 |
| 8.715 | 115.75 |
| 10.177 | 112.71 |
| 12.109 | 108.78 |
| 14.720 | 103.60 |
| 18.740 | 96.64 |
| 23.726 | 86.99 |
| 26.676 | 80.02 |
| 27.903 | 75.56 |
| 28.843 | 71.45 |
| 29.600 | 66.98 |
| 30.227 | 62.51 |
| 30.540 | 56.62 |
| 30.906 | 45.54 |
| 30.958 | 38.58 |
| 30.958 | 0.35 |

## Curve: Compression

- label_source: leader
- kind: stress-strain
- x_axis: x1
- y_axis: y1
- x_title: Strain, 0.001 in./in.
- y_title: Stress, ksi
- function_of_x: yes
- function_of_y: no
- source_vertices: 14
- points: 20
- resampling_max_error_pt: 0.000
- notes: none

| x (0.001 in./in.) | y (ksi) |
|---:|---:|
| -0.002 | 0.53 |
| 0.718 | 22.53 |
| 1.437 | 44.53 |
| 2.157 | 66.53 |
| 2.505 | 77.16 |
| 2.901 | 86.10 |
| 2.968 | 87.48 |
| 3.100 | 90.20 |
| 3.298 | 94.13 |
| 3.497 | 97.89 |
| 3.799 | 102.89 |
| 3.983 | 105.70 |
| 4.102 | 107.53 |
| 4.405 | 111.46 |
| 4.604 | 113.96 |
| 5.105 | 118.97 |
| 5.201 | 119.70 |
| 5.502 | 122.00 |
| 6.003 | 124.50 |
| 6.598 | 127.54 |

## Curve: Tension

- label_source: text at curve end
- kind: stress-strain
- x_axis: x1
- y_axis: y1
- x_title: Strain, 0.001 in./in.
- y_title: Stress, ksi
- function_of_x: yes
- function_of_y: no
- source_vertices: 15
- points: 20
- resampling_max_error_pt: 0.000
- notes: none

| x (0.001 in./in.) | y (ksi) |
|---:|---:|
| -0.002 | 0.17 |
| 0.820 | 25.64 |
| 1.641 | 51.11 |
| 2.463 | 76.57 |
| 2.505 | 77.88 |
| 2.901 | 86.63 |
| 3.100 | 90.56 |
| 3.298 | 94.31 |
| 3.497 | 97.71 |
| 3.559 | 98.70 |
| 3.799 | 102.53 |
| 4.102 | 106.64 |
| 4.301 | 109.14 |
| 4.499 | 111.46 |
| 4.906 | 115.04 |
| 4.944 | 115.27 |
| 5.397 | 118.07 |
| 5.700 | 119.32 |
| 6.107 | 119.86 |
| 6.598 | 121.11 |

File: src/aerokit/materials/data/curves/index.md
# Digitized MIL-HDBK-5J figure curves

Generated by `scripts/materials/digitize_figures.py`; one file per figure in `figures/index.md`. Read them with
`aerokit.materials.curves`. Typical curves: not design allowables.

| figure | file | pdf page | printed page | kind | status | curves | materials |
|:---|:---|---:|:---|:---|:---|---:|:---|
| 3.2.3.1.1(a) | [fig-3-2-3-1-1a.md](fig-3-2-3-1-1a.md) | 389 | 3-87 | effect-of-temperature | digitized | 6 | al-2024-t3, al-2024-t351 |
| 3.2.3.1.1(b) | [fig-3-2-3-1-1b.md](fig-3-2-3-1-1b.md) | 390 | 3-88 | effect-of-temperature | digitized | 5 | al-2024-t3, al-2024-t351 |
| 3.2.3.1.4 | [fig-3-2-3-1-4.md](fig-3-2-3-1-4.md) | 395 | 3-93 | effect-of-temperature | skipped | 0 | al-2024-t3, al-2024-t351 |
| 3.2.3.1.6(a) | [fig-3-2-3-1-6a.md](fig-3-2-3-1-6a.md) | 397 | 3-95 | stress-strain | digitized | 6 | al-2024-t3 |
| 3.2.3.1.6(i) | [fig-3-2-3-1-6i.md](fig-3-2-3-1-6i.md) | 401 | 3-99 | stress-strain | digitized | 6 | al-2024-t351 |
| 3.2.8.4.1(a) | [fig-3-2-8-4-1a.md](fig-3-2-8-4-1a.md) | 491 | 3-189 | effect-of-temperature | digitized | 5 | al-2219-t87 |
| 3.2.8.4.1(b) | [fig-3-2-8-4-1b.md](fig-3-2-8-4-1b.md) | 492 | 3-190 | effect-of-temperature | digitized | 5 | al-2219-t87 |
| 3.2.8.4.6(a) | [fig-3-2-8-4-6a.md](fig-3-2-8-4-6a.md) | 493 | 3-191 | stress-strain | digitized | 5 | al-2219-t87 |
| 3.6.2.2.1(a) | [fig-3-6-2-2-1a.md](fig-3-6-2-2-1a.md) | 576 | 3-274 | effect-of-temperature | digitized | 5 | al-6061-t6, al-6061-t651 |
| 3.6.2.2.1(b) | [fig-3-6-2-2-1b.md](fig-3-6-2-2-1b.md) | 577 | 3-275 | effect-of-temperature | digitized | 5 | al-6061-t6, al-6061-t651 |
| 3.6.2.2.4 | [fig-3-6-2-2-4.md](fig-3-6-2-2-4.md) | 579 | 3-277 | effect-of-temperature | digitized | 1 | al-6061-t6, al-6061-t651 |
| 3.6.2.2.6(f) | [fig-3-6-2-2-6f.md](fig-3-6-2-2-6f.md) | 583 | 3-281 | stress-strain | digitized | 4 | al-6061-t6 |
| 3.6.2.2.6(g) | [fig-3-6-2-2-6g.md](fig-3-6-2-2-6g.md) | 584 | 3-282 | stress-strain | digitized | 3 | al-6061-t6 |
| 3.7.4.2.1 | [fig-3-7-4-2-1.md](fig-3-7-4-2-1.md) | 638 | 3-336 | effect-of-temperature | digitized | 2 | al-7050-t7451 |
| 3.7.4.2.6(a) | [fig-3-7-4-2-6a.md](fig-3-7-4-2-6a.md) | 639 | 3-337 | stress-strain | digitized | 3 | al-7050-t7451 |
| 3.7.4.2.6(b) | [fig-3-7-4-2-6b.md](fig-3-7-4-2-6b.md) | 639 | 3-337 | stress-strain | digitized | 6 | al-7050-t7451 |
| 3.7.6.1.1(a) | [fig-3-7-6-1-1a.md](fig-3-7-6-1-1a.md) | 691 | 3-389 | effect-of-temperature | skipped | 0 | al-7075-t6, al-7075-t651 |
| 3.7.6.1.1(b) | [fig-3-7-6-1-1b.md](fig-3-7-6-1-1b.md) | 691 | 3-389 | effect-of-temperature | skipped | 0 | al-7075-t6, al-7075-t651 |
| 3.7.6.1.4 | [fig-3-7-6-1-4.md](fig-3-7-6-1-4.md) | 696 | 3-394 | effect-of-temperature | digitized | 1 | al-7075-t6, al-7075-t651, al-7075-t7351 |
| 3.7.6.1.6(a) | [fig-3-7-6-1-6a.md](fig-3-7-6-1-6a.md) | 697 | 3-395 | stress-strain | digitized | 6 | al-7075-t6 |
| 3.7.6.1.6(g) | [fig-3-7-6-1-6g.md](fig-3-7-6-1-6g.md) | 700 | 3-398 | stress-strain | digitized | 2 | al-7075-t651 |
| 3.7.6.1.6(h) | [fig-3-7-6-1-6h.md](fig-3-7-6-1-6h.md) | 701 | 3-399 | stress-strain | digitized | 4 | al-7075-t651 |
| 2.3.1.0 | [fig-2-3-1-0.md](fig-2-3-1-0.md) | 80 | 2-26 | physical-properties | digitized | 4 | steel-4130-nt, steel-4130-qt |
| 2.3.1.1.1 | [fig-2-3-1-1-1.md](fig-2-3-1-1-1.md) | 81 | 2-27 | effect-of-temperature | digitized | 2 | steel-4130-nt, steel-4130-qt, steel-300m-qt |
| 2.3.1.1.4 | [fig-2-3-1-1-4.md](fig-2-3-1-1-4.md) | 83 | 2-29 | effect-of-temperature | digitized | 1 | steel-4130-nt, steel-4130-qt, steel-300m-qt |
| 2.6.7.1.1 | [fig-2-6-7-1-1.md](fig-2-6-7-1-1.md) | 227 | 2-173 | effect-of-temperature | digitized | 2 | ss-15-5ph-h1025 |
| 2.6.7.1.4 | [fig-2-6-7-1-4.md](fig-2-6-7-1-4.md) | 228 | 2-174 | effect-of-temperature | digitized | 1 | ss-15-5ph-h1025 |
| 2.6.7.1.6(a) | [fig-2-6-7-1-6a.md](fig-2-6-7-1-6a.md) | 229 | 2-175 | stress-strain | digitized | 5 | ss-15-5ph-h1025 |
| 2.6.7.1.6(b) | [fig-2-6-7-1-6b.md](fig-2-6-7-1-6b.md) | 229 | 2-175 | stress-strain | skipped | 0 | ss-15-5ph-h1025 |
| 2.6.7.2.6(b) | [fig-2-6-7-2-6b.md](fig-2-6-7-2-6b.md) | 232 | 2-178 | stress-strain | digitized | 3 | ss-15-5ph-h1025 |
| 2.6.9.1.4 | [fig-2-6-9-1-4.md](fig-2-6-9-1-4.md) | 257 | 2-203 | effect-of-temperature | digitized | 1 | ss-17-4ph-h900 |
| 2.6.9.2.1 | [fig-2-6-9-2-1.md](fig-2-6-9-2-1.md) | 261 | 2-207 | effect-of-temperature | digitized | 2 | ss-17-4ph-h1025 |
| 2.6.9.2.6(a) | [fig-2-6-9-2-6a.md](fig-2-6-9-2-6a.md) | 262 | 2-208 | stress-strain | digitized | 3 | ss-17-4ph-h900, ss-17-4ph-h1025, ss-17-4ph-h1150 |
| 2.6.9.2.6(b) | [fig-2-6-9-2-6b.md](fig-2-6-9-2-6b.md) | 262 | 2-208 | stress-strain | digitized | 4 | ss-17-4ph-h1025, ss-17-4ph-h1150 |
| 5.4.1.1.1 | [fig-5-4-1-1-1.md](fig-5-4-1-1-1.md) | 953 | 5-61 | effect-of-temperature | digitized | 2 | ti-6al-4v-annealed |
| 5.4.1.1.4 | [fig-5-4-1-1-4.md](fig-5-4-1-1-4.md) | 955 | 5-63 | effect-of-temperature | skipped | 0 | ti-6al-4v-annealed |
| 5.4.1.1.6(a) | [fig-5-4-1-1-6a.md](fig-5-4-1-1-6a.md) | 956 | 5-64 | stress-strain | digitized | 7 | ti-6al-4v-annealed |
| 5.4.1.1.6(b) | [fig-5-4-1-1-6b.md](fig-5-4-1-1-6b.md) | 957 | 5-65 | stress-strain | digitized | 4 | ti-6al-4v-annealed |
| 5.4.1.1.6(c) | [fig-5-4-1-1-6c.md](fig-5-4-1-1-6c.md) | 957 | 5-65 | tangent-modulus | digitized | 4 | ti-6al-4v-annealed |
| 6.3.5.1.1 | [fig-6-3-5-1-1.md](fig-6-3-5-1-1.md) | 1095 | 6-55 | effect-of-temperature | skipped | 0 | inconel-718-sta |
| 6.3.5.1.4(a) | [fig-6-3-5-1-4a.md](fig-6-3-5-1-4a.md) | 1096 | 6-56 | effect-of-temperature | skipped | 0 | inconel-718-sta |
| 6.3.5.1.6(a) | [fig-6-3-5-1-6a.md](fig-6-3-5-1-6a.md) | 1098 | 6-58 | stress-strain | digitized | 5 | inconel-718-sta |
| 6.3.5.1.6(c) | [fig-6-3-5-1-6c.md](fig-6-3-5-1-6c.md) | 1099 | 6-59 | stress-strain | digitized | 3 | inconel-718-sta |
