Repository: ayberkdt/team-beautiful

File: src/aerokit/materials/data/al-2024-t3.md
---
material: al-2024-t3
alloy: 2024
temper_or_condition: T3
product_forms: Sheet
bases: A, B, S
source_document: MIL-HDBK-5J, Department of Defense Handbook: Metallic Materials and Elements for Aerospace Vehicle Structures, 31 January 2003 (Distribution Statement A: approved for public release; distribution is unlimited)
source_url: https://everyspec.com/MIL-HDBK/MIL-HDBK-0001-0099/download.php?spec=MIL_HDBK_5J.139.pdf
source_file: references/materials/mil-hdbk-5j/MIL-HDBK-5J.pdf
source_sha256: 67a4c320cc6c7f23ad155e428a21b3a940e489458a1570026e9b83c2901e6777
source_tables: 3.2.3.0(b1) (PDF page 373, printed page 3-71)
extraction: automatic (scripts/materials/extract_mil_hdbk_5.py); no manual transcription
units: as printed in the source (ksi; 10³ ksi; percent; lb/in.³); values copied digit for digit, never rounded or converted
---

# 2024 T3 — MIL-HDBK-5J design allowables

Each table row is one column of the source table (one thickness range and basis).
Cell syntax: `64` = value as printed; `51 [a]` = value with footnote marker a;
`—` = nothing printed ("..." or blank in the source); `— [c]` = no value, footnote c only.
Values that the source prints once across several columns (E, Ec, G, μ, ω and some others)
are repeated in every column they span. S-basis values are specification minima; A and B
are statistically based (MIL-HDBK-5J Section 1.4.1.1).

## Table 3.2.3.0(b1)

- title: Design Mechanical and Physical Properties of 2024 Aluminum Alloy Sheet and Plate
- pdf_page: 373
- printed_page: 3-71
- extraction: automatic
- elongation_label: e, percent (S-basis):
- row_footnote: Fbru [b]
- row_footnote: Fbry [b]
- not_extracted: C, K, and α: See Figure 3.2.3.0

| col | specification | form | temper | thickness (in.) | basis | Ftu L (ksi) | Ftu LT (ksi) | Ftu ST (ksi) | Fty L (ksi) | Fty LT (ksi) | Fty ST (ksi) | Fcy L (ksi) | Fcy LT (ksi) | Fcy ST (ksi) | Fsu (ksi) | Fbru e/D=1.5 (ksi) | Fbru e/D=2.0 (ksi) | Fbry e/D=1.5 (ksi) | Fbry e/D=2.0 (ksi) | e LT (percent) | E (10³ ksi) | Ec (10³ ksi) | G (10³ ksi) | μ | ω (lb/in.³) |
|---:|:---|:---|:---|:---|:---|---:|---:|---:|---:|---:|---:|---:|---:|---:|---:|---:|---:|---:|---:|---:|---:|---:|---:|---:|---:|
| 1 | AMS 4037 and AMS-QQ-A-250/4 | Sheet | T3 | 0.008-0.009 | S | 64 | 63 | — | 47 | 42 | — | 39 | 45 | — | 39 | 104 | 129 | 73 | 88 | 10 | 10.5 | 10.7 | 4.0 | 0.33 | 0.100 |
| 2 | AMS 4037 and AMS-QQ-A-250/4 | Sheet | T3 | 0.010-0.128 | A | 64 | 63 | — | 47 | 42 | — | 39 | 45 | — | 39 | 104 | 129 | 73 | 88 | — [c] | 10.5 | 10.7 | 4.0 | 0.33 | 0.100 |
| 3 | AMS 4037 and AMS-QQ-A-250/4 | Sheet | T3 | 0.010-0.128 | B | 65 | 64 | — | 48 | 43 | — | 40 | 46 | — | 40 | 106 | 131 | 75 | 90 | — | 10.5 | 10.7 | 4.0 | 0.33 | 0.100 |
| 4 | AMS 4037 and AMS-QQ-A-250/4 | Sheet | T3 | 0.129-0.249 | A | 65 | 64 | — | 47 | 42 | — | 39 | 45 | — | 40 | 106 | 131 | 73 | 88 | — [c] | 10.5 | 10.7 | 4.0 | 0.33 | 0.100 |
| 5 | AMS 4037 and AMS-QQ-A-250/4 | Sheet | T3 | 0.129-0.249 | B | 66 | 65 | — | 48 | 43 | — | 40 | 46 | — | 41 | 107 | 133 | 75 | 90 | — | 10.5 | 10.7 | 4.0 | 0.33 | 0.100 |

### Footnotes to Table 3.2.3.0(b1) (as printed)

- a: Caution: This specific alloy, temper, and product form exhibits poor stress-corrosion cracking resistance in this grain direction. It corresponds to an SCC resistance rating of D, as indicated in Table 3.1.2.3.1(a).
- b: Bearing values are “dry pin” values per Section 1.4.7.1. See Table 3.1.2.1.1.
- c: See Table 3.2.3.0(c).
- d: 10% for 0.500 inch.

## Ramberg-Osgood parameters

Read from the typical stress-strain figures (text annotations on the figure). Typical curves:
not design allowables. Equation 9.8.4.1.2(b), PDF page 1594:
e_total = f/E + 0.002 (f/f0.2ys)^n.

### Figure 3.2.3.1.6(a)

- pdf_page: 397
- caption: Figure 3.2.3.1.6(a). Typical tensile and compressive stress-strain and compressive tangent-modulus curves for 2024-T3 aluminum alloy sheet at room temperature.
- thickness: ≤ 0.249 in.

| curve | n | 0.2% yield (ksi) |
|:---|---:|---:|
| L-tension | 50 | — |
| LT-tension | 12 | — |
| L-comp. | 15 | — |
| LT-comp. | 11 | — |

## Figures

| figure | pdf page | file | caption |
|:---|---:|:---|:---|
| 3.2.3.1.1(a) | 389 | figures/mil-hdbk-5j-p0389.png | Figure 3.2.3.1.1(a). Effect of temperature on the tensile ultimate strength (Ftu) of 2024-T3, T351, and 2024-T4 aluminum alloy (all products except extrusions). |
| 3.2.3.1.1(b) | 390 | figures/mil-hdbk-5j-p0390.png | Figure 3.2.3.1.1(b). Effect of temperature on the tensile yield strength (Fty) of 2024-T3, T351, and 2024-T4 aluminum alloy (all products except extrusions). |
| 3.2.3.1.4 | 395 | figures/mil-hdbk-5j-p0395.png | Figure 3.2.3.1.4. Effect of temperature on the tensile and compressive moduli (E and Ec) of 2024 aluminum alloy. |
| 3.2.3.1.6(a) | 397 | figures/mil-hdbk-5j-p0397.png | Figure 3.2.3.1.6(a). Typical tensile and compressive stress-strain and compressive tangent-modulus curves for 2024-T3 aluminum alloy sheet at room temperature. |

File: src/aerokit/materials/data/al-2024-t351.md
---
material: al-2024-t351
alloy: 2024
temper_or_condition: T351
product_forms: Plate
bases: A, B
source_document: MIL-HDBK-5J, Department of Defense Handbook: Metallic Materials and Elements for Aerospace Vehicle Structures, 31 January 2003 (Distribution Statement A: approved for public release; distribution is unlimited)
source_url: https://everyspec.com/MIL-HDBK/MIL-HDBK-0001-0099/download.php?spec=MIL_HDBK_5J.139.pdf
source_file: references/materials/mil-hdbk-5j/MIL-HDBK-5J.pdf
source_sha256: 67a4c320cc6c7f23ad155e428a21b3a940e489458a1570026e9b83c2901e6777
source_tables: 3.2.3.0(b1) (PDF page 373, printed page 3-71)
extraction: automatic (scripts/materials/extract_mil_hdbk_5.py); no manual transcription
units: as printed in the source (ksi; 10³ ksi; percent; lb/in.³); values copied digit for digit, never rounded or converted
---

# 2024 T351 — MIL-HDBK-5J design allowables

Each table row is one column of the source table (one thickness range and basis).
Cell syntax: `64` = value as printed; `51 [a]` = value with footnote marker a;
`—` = nothing printed ("..." or blank in the source); `— [c]` = no value, footnote c only.
Values that the source prints once across several columns (E, Ec, G, μ, ω and some others)
are repeated in every column they span. S-basis values are specification minima; A and B
are statistically based (MIL-HDBK-5J Section 1.4.1.1).

## Table 3.2.3.0(b1)

- title: Design Mechanical and Physical Properties of 2024 Aluminum Alloy Sheet and Plate
- pdf_page: 373
- printed_page: 3-71
- extraction: automatic
- elongation_label: e, percent (S-basis):
- row_footnote: Fbru [b]
- row_footnote: Fbry [b]
- not_extracted: C, K, and α: See Figure 3.2.3.0

| col | specification | form | temper | thickness (in.) | basis | Ftu L (ksi) | Ftu LT (ksi) | Ftu ST (ksi) | Fty L (ksi) | Fty LT (ksi) | Fty ST (ksi) | Fcy L (ksi) | Fcy LT (ksi) | Fcy ST (ksi) | Fsu (ksi) | Fbru e/D=1.5 (ksi) | Fbru e/D=2.0 (ksi) | Fbry e/D=1.5 (ksi) | Fbry e/D=2.0 (ksi) | e LT (percent) | E (10³ ksi) | Ec (10³ ksi) | G (10³ ksi) | μ | ω (lb/in.³) |
|---:|:---|:---|:---|:---|:---|---:|---:|---:|---:|---:|---:|---:|---:|---:|---:|---:|---:|---:|---:|---:|---:|---:|---:|---:|---:|
| 6 | AMS 4037 and AMS-QQ-A-250/4 | Plate | T351 | 0.250-0.499 | A | 64 | 64 | — | 48 | 42 | — | 39 | 45 | — | 38 | 97 | 119 | 72 | 86 | 12 | 10.7 | 10.9 | 4.0 | 0.33 | 0.100 |
| 7 | AMS 4037 and AMS-QQ-A-250/4 | Plate | T351 | 0.250-0.499 | B | 66 | 66 | — | 50 | 44 | — | 41 | 47 | — | 39 | 100 | 122 | 76 | 90 | — | 10.7 | 10.9 | 4.0 | 0.33 | 0.100 |
| 8 | AMS 4037 and AMS-QQ-A-250/4 | Plate | T351 | 0.500-1.000 | A | 63 | 63 | — | 48 | 42 | — | 39 | 45 | — | 37 | 95 | 117 | 72 | 86 | 8 | 10.7 | 10.9 | 4.0 | 0.33 | 0.100 |
| 9 | AMS 4037 and AMS-QQ-A-250/4 | Plate | T351 | 0.500-1.000 | B | 65 | 65 | — | 50 | 44 | — | 41 | 47 | — | 38 | 98 | 120 | 76 | 90 | — | 10.7 | 10.9 | 4.0 | 0.33 | 0.100 |
| 10 | AMS 4037 and AMS-QQ-A-250/4 | Plate | T351 | 1.001-1.500 | A | 62 | 62 | — | 47 | 42 | — | 39 | 44 | — | 37 | 94 | 115 | 72 | 86 | 7 | 10.7 | 10.9 | 4.0 | 0.33 | 0.100 |
| 11 | AMS 4037 and AMS-QQ-A-250/4 | Plate | T351 | 1.001-1.500 | B | 64 | 64 | — | 50 | 44 | — | 40 | 46 | — | 38 | 97 | 119 | 76 | 90 | — | 10.7 | 10.9 | 4.0 | 0.33 | 0.100 |
| 12 | AMS 4037 and AMS-QQ-A-250/4 | Plate | T351 | 1.501-2.000 | A | 62 | 62 | — | 47 | 42 | — | 38 | 44 | — | 37 | 94 | 115 | 72 | 86 | 6 | 10.7 | 10.9 | 4.0 | 0.33 | 0.100 |
| 13 | AMS 4037 and AMS-QQ-A-250/4 | Plate | T351 | 1.501-2.000 | B | 64 | 64 | — | 49 | 44 | — | 40 | 46 | — | 38 | 97 | 119 | 76 | 90 | — | 10.7 | 10.9 | 4.0 | 0.33 | 0.100 |
| 14 | AMS 4037 and AMS-QQ-A-250/4 | Plate | T351 | 2.001-3.000 | A | 60 | 60 | 52 [a] | 46 | 42 | 38 [a] | 37 | 43 | 46 | 35 | 91 | 111 | 72 | 86 | 4 | 10.7 | 10.9 | 4.0 | 0.33 | 0.100 |
| 15 | AMS 4037 and AMS-QQ-A-250/4 | Plate | T351 | 2.001-3.000 | B | 62 | 62 | 54 [a] | 48 | 44 | 40 [a] | 39 | 45 | 48 | 37 | 94 | 115 | 76 | 90 | — | 10.7 | 10.9 | 4.0 | 0.33 | 0.100 |
| 16 | AMS 4037 and AMS-QQ-A-250/4 | Plate | T351 | 3.001-4.000 | A | 57 | 57 | 49 [a] | 43 | 41 | 38 [a] | 35 | 41 | 44 | 34 | 86 | 106 | 70 | 84 | 4 | 10.7 | 10.9 | 4.0 | 0.33 | 0.100 |
| 17 | AMS 4037 and AMS-QQ-A-250/4 | Plate | T351 | 3.001-4.000 | B | 59 | 59 | 51 [a] | 46 | 43 | 39 [a] | 37 | 43 | 47 | 35 | 89 | 109 | 74 | 88 | — | 10.7 | 10.9 | 4.0 | 0.33 | 0.100 |

### Footnotes to Table 3.2.3.0(b1) (as printed)

- a: Caution: This specific alloy, temper, and product form exhibits poor stress-corrosion cracking resistance in this grain direction. It corresponds to an SCC resistance rating of D, as indicated in Table 3.1.2.3.1(a).
- b: Bearing values are “dry pin” values per Section 1.4.7.1. See Table 3.1.2.1.1.
- c: See Table 3.2.3.0(c).
- d: 10% for 0.500 inch.

## Ramberg-Osgood parameters

Read from the typical stress-strain figures (text annotations on the figure). Typical curves:
not design allowables. Equation 9.8.4.1.2(b), PDF page 1594:
e_total = f/E + 0.002 (f/f0.2ys)^n.

### Figure 3.2.3.1.6(i)

- pdf_page: 401
- caption: Figure 3.2.3.1.6(i). Typical tensile and compressive stress-strain and compressive tangent-modulus curves for 2024-T351 aluminum alloy plate at room temperature.
- thickness: 0.500-2.000 in.

| curve | n | 0.2% yield (ksi) |
|:---|---:|---:|
| L-comp. | 9.0 | 45 |
| LT-comp. | 12 | 50 |
| L-tension | 42 | 53 |
| LT-tension | 9.0 | 47 |

## Figures

| figure | pdf page | file | caption |
|:---|---:|:---|:---|
| 3.2.3.1.1(a) | 389 | figures/mil-hdbk-5j-p0389.png | Figure 3.2.3.1.1(a). Effect of temperature on the tensile ultimate strength (Ftu) of 2024-T3, T351, and 2024-T4 aluminum alloy (all products except extrusions). |
| 3.2.3.1.1(b) | 390 | figures/mil-hdbk-5j-p0390.png | Figure 3.2.3.1.1(b). Effect of temperature on the tensile yield strength (Fty) of 2024-T3, T351, and 2024-T4 aluminum alloy (all products except extrusions). |
| 3.2.3.1.4 | 395 | figures/mil-hdbk-5j-p0395.png | Figure 3.2.3.1.4. Effect of temperature on the tensile and compressive moduli (E and Ec) of 2024 aluminum alloy. |
| 3.2.3.1.6(i) | 401 | figures/mil-hdbk-5j-p0401.png | Figure 3.2.3.1.6(i). Typical tensile and compressive stress-strain and compressive tangent-modulus curves for 2024-T351 aluminum alloy plate at room temperature. |

File: src/aerokit/materials/data/al-2024-t361.md
---
material: al-2024-t361
alloy: 2024
temper_or_condition: T361
product_forms: Plate; Sheet
bases: S
source_document: MIL-HDBK-5J, Department of Defense Handbook: Metallic Materials and Elements for Aerospace Vehicle Structures, 31 January 2003 (Distribution Statement A: approved for public release; distribution is unlimited)
source_url: https://everyspec.com/MIL-HDBK/MIL-HDBK-0001-0099/download.php?spec=MIL_HDBK_5J.139.pdf
source_file: references/materials/mil-hdbk-5j/MIL-HDBK-5J.pdf
source_sha256: 67a4c320cc6c7f23ad155e428a21b3a940e489458a1570026e9b83c2901e6777
source_tables: 3.2.3.0(b1) (PDF page 373, printed page 3-71)
extraction: automatic (scripts/materials/extract_mil_hdbk_5.py); no manual transcription
units: as printed in the source (ksi; 10³ ksi; percent; lb/in.³); values copied digit for digit, never rounded or converted
---

# 2024 T361 — MIL-HDBK-5J design allowables

Each table row is one column of the source table (one thickness range and basis).
Cell syntax: `64` = value as printed; `51 [a]` = value with footnote marker a;
`—` = nothing printed ("..." or blank in the source); `— [c]` = no value, footnote c only.
Values that the source prints once across several columns (E, Ec, G, μ, ω and some others)
are repeated in every column they span. S-basis values are specification minima; A and B
are statistically based (MIL-HDBK-5J Section 1.4.1.1).

## Table 3.2.3.0(b1)

- title: Design Mechanical and Physical Properties of 2024 Aluminum Alloy Sheet and Plate
- pdf_page: 373
- printed_page: 3-71
- extraction: automatic
- elongation_label: e, percent (S-basis):
- row_footnote: Fbru [b]
- row_footnote: Fbry [b]
- not_extracted: C, K, and α: See Figure 3.2.3.0

| col | specification | form | temper | thickness (in.) | basis | Ftu L (ksi) | Ftu LT (ksi) | Ftu ST (ksi) | Fty L (ksi) | Fty LT (ksi) | Fty ST (ksi) | Fcy L (ksi) | Fcy LT (ksi) | Fcy ST (ksi) | Fsu (ksi) | Fbru e/D=1.5 (ksi) | Fbru e/D=2.0 (ksi) | Fbry e/D=1.5 (ksi) | Fbry e/D=2.0 (ksi) | e LT (percent) | E (10³ ksi) | Ec (10³ ksi) | G (10³ ksi) | μ | ω (lb/in.³) |
|---:|:---|:---|:---|:---|:---|---:|---:|---:|---:|---:|---:|---:|---:|---:|---:|---:|---:|---:|---:|---:|---:|---:|---:|---:|---:|
| 18 | AMS-QQ-A-250/4 | Sheet | T361 | 0.020-0.062 | S | 68 | 67 | — | 56 | 50 | — | 47 | 53 | — | 42 | 111 | 137 | 82 | 97 | 8 | 10.5 | 10.7 | 4.0 | 0.33 | 0.100 |
| 19 | AMS-QQ-A-250/4 | Sheet | T361 | 0.063-0.249 | S | 69 | 68 | — | 56 | 51 | — | 48 | 54 | — | 42 | 112 | 139 | 84 | 99 | 9 | 10.5 | 10.7 | 4.0 | 0.33 | 0.100 |
| 20 | AMS-QQ-A-250/4 | Plate | T361 | 0.250-0.500 | S | 67 | 66 | — | 54 | 49 | — | 46 | 52 | — | 41 | 109 | 135 | 81 | 96 | 9 [d] | 10.7 | 10.9 | 4.0 | 0.33 | 0.100 |

### Footnotes to Table 3.2.3.0(b1) (as printed)

- a: Caution: This specific alloy, temper, and product form exhibits poor stress-corrosion cracking resistance in this grain direction. It corresponds to an SCC resistance rating of D, as indicated in Table 3.1.2.3.1(a).
- b: Bearing values are “dry pin” values per Section 1.4.7.1. See Table 3.1.2.1.1.
- c: See Table 3.2.3.0(c).
- d: 10% for 0.500 inch.

File: src/aerokit/materials/data/al-2024-t4.md
---
material: al-2024-t4
alloy: 2024
temper_or_condition: T4
product_forms: Coiled Sheet
bases: A, B
source_document: MIL-HDBK-5J, Department of Defense Handbook: Metallic Materials and Elements for Aerospace Vehicle Structures, 31 January 2003 (Distribution Statement A: approved for public release; distribution is unlimited)
source_url: https://everyspec.com/MIL-HDBK/MIL-HDBK-0001-0099/download.php?spec=MIL_HDBK_5J.139.pdf
source_file: references/materials/mil-hdbk-5j/MIL-HDBK-5J.pdf
source_sha256: 67a4c320cc6c7f23ad155e428a21b3a940e489458a1570026e9b83c2901e6777
source_tables: 3.2.3.0(b2) (PDF page 374, printed page 3-72)
extraction: automatic (scripts/materials/extract_mil_hdbk_5.py); no manual transcription
units: as printed in the source (ksi; 10³ ksi; percent; lb/in.³); values copied digit for digit, never rounded or converted
---

# 2024 T4 — MIL-HDBK-5J design allowables

Each table row is one column of the source table (one thickness range and basis).
Cell syntax: `64` = value as printed; `51 [a]` = value with footnote marker a;
`—` = nothing printed ("..." or blank in the source); `— [c]` = no value, footnote c only.
Values that the source prints once across several columns (E, Ec, G, μ, ω and some others)
are repeated in every column they span. S-basis values are specification minima; A and B
are statistically based (MIL-HDBK-5J Section 1.4.1.1).

## Table 3.2.3.0(b2)

- title: Design Mechanical and Physical Properties of 2024 Aluminum Alloy Sheet and Plate—Continued Specification . . . . . . . . . . . . . . . . AMS-QQ-A-250/4 AMS 4035 and AMS-QQ-A-250/4 AMS-QQ-A-250/4
- pdf_page: 374
- printed_page: 3-72
- extraction: automatic
- elongation_label: e, percent (S-basis):
- row_footnote: Fbru [b]
- row_footnote: Fbry [b]
- note: E: 'See Table 3.2.3.0(d)' printed for columns 1, 2, 3, 4, 5, 6, 7, 8, 9, 10, 11, 12
- note: Ec: 'See Table 3.2.3.0(d)' printed for columns 1, 2, 3, 4, 5, 6, 7, 8, 9, 10, 11, 12
- note: G: 'See Table 3.2.3.0(d)' printed for columns 1, 2, 3, 4, 5, 6, 7, 8, 9, 10, 11, 12
- note: nu: 'See Table 3.2.3.0(d)' printed for columns 1, 2, 3, 4, 5, 6, 7, 8, 9, 10, 11, 12
- not_extracted: C, Btu/(lb)(°F): See Figure 3.2.3.0
- not_extracted: K, Btu/[(hr)(ft^2 )(°F)/ft]: 71 (at 77°F) for T4X and 87 (at 77°F) for T6X, T7X, See Figure 3.2.3.0
- not_extracted: α, 10^-6 in./in./°F: See Figure 3.2.3.0

| col | form | temper | thickness (in.) | basis | Ftu L (ksi) | Ftu LT (ksi) | Fty L (ksi) | Fty LT (ksi) | Fcy L (ksi) | Fcy LT (ksi) | Fsu (ksi) | Fbru e/D=1.5 (ksi) | Fbru e/D=2.0 (ksi) | Fbry e/D=1.5 (ksi) | Fbry e/D=2.0 (ksi) | e LT (percent) | E (10³ ksi) | Ec (10³ ksi) | G (10³ ksi) | μ | ω (lb/in.³) |
|---:|:---|:---|:---|:---|---:|---:|---:|---:|---:|---:|---:|---:|---:|---:|---:|---:|---:|---:|---:|---:|---:|
| 1 | Coiled Sheet | T4 | 0.010-0.249 | A | 62 | 62 | 40 | 40 | 40 | 40 | 37 | 93 | 118 | 56 | 64 | — [d] | — | — | — | — | 0.100 |
| 2 | Coiled Sheet | T4 | 0.010-0.249 | B | 64 | 64 | 42 | 42 | 42 | 42 | 38 | 96 | 122 | 59 | 67 | — | — | — | — | — | 0.100 |

### Footnotes to Table 3.2.3.0(b2) (as printed)

- a: Design allowables in some cases were based upon data obtained from testing samples of material, supplied in the O or F temper, which were heat treated to demonstrate response to heat treatment by suppliers. Properties obtained by the user may be different than those listed if the material has been formed or otherwise cold or hot worked, particularly in the annealed temper, prior to solution heat treatment.
- b: Bearing values are “dry pin” values per Section 1.4.7.1.
- c: See Table 3.1.2.1.1.
- d: See Table 3.2.3.0(c).

File: src/aerokit/materials/data/al-2024-t42.md
---
material: al-2024-t42
alloy: 2024
temper_or_condition: T42
product_forms: Flat Sheet and Plate
bases: S
source_document: MIL-HDBK-5J, Department of Defense Handbook: Metallic Materials and Elements for Aerospace Vehicle Structures, 31 January 2003 (Distribution Statement A: approved for public release; distribution is unlimited)
source_url: https://everyspec.com/MIL-HDBK/MIL-HDBK-0001-0099/download.php?spec=MIL_HDBK_5J.139.pdf
source_file: references/materials/mil-hdbk-5j/MIL-HDBK-5J.pdf
source_sha256: 67a4c320cc6c7f23ad155e428a21b3a940e489458a1570026e9b83c2901e6777
source_tables: 3.2.3.0(b2) (PDF page 374, printed page 3-72)
extraction: automatic (scripts/materials/extract_mil_hdbk_5.py); no manual transcription
units: as printed in the source (ksi; 10³ ksi; percent; lb/in.³); values copied digit for digit, never rounded or converted
---

# 2024 T42 — MIL-HDBK-5J design allowables

Each table row is one column of the source table (one thickness range and basis).
Cell syntax: `64` = value as printed; `51 [a]` = value with footnote marker a;
`—` = nothing printed ("..." or blank in the source); `— [c]` = no value, footnote c only.
Values that the source prints once across several columns (E, Ec, G, μ, ω and some others)
are repeated in every column they span. S-basis values are specification minima; A and B
are statistically based (MIL-HDBK-5J Section 1.4.1.1).

## Table 3.2.3.0(b2)

- title: Design Mechanical and Physical Properties of 2024 Aluminum Alloy Sheet and Plate—Continued Specification . . . . . . . . . . . . . . . . AMS-QQ-A-250/4 AMS 4035 and AMS-QQ-A-250/4 AMS-QQ-A-250/4
- pdf_page: 374
- printed_page: 3-72
- extraction: automatic
- elongation_label: e, percent (S-basis):
- row_footnote: Fbru [b]
- row_footnote: Fbry [b]
- note: E: 'See Table 3.2.3.0(d)' printed for columns 1, 2, 3, 4, 5, 6, 7, 8, 9, 10, 11, 12
- note: Ec: 'See Table 3.2.3.0(d)' printed for columns 1, 2, 3, 4, 5, 6, 7, 8, 9, 10, 11, 12
- note: G: 'See Table 3.2.3.0(d)' printed for columns 1, 2, 3, 4, 5, 6, 7, 8, 9, 10, 11, 12
- note: nu: 'See Table 3.2.3.0(d)' printed for columns 1, 2, 3, 4, 5, 6, 7, 8, 9, 10, 11, 12
- not_extracted: C, Btu/(lb)(°F): See Figure 3.2.3.0
- not_extracted: K, Btu/[(hr)(ft^2 )(°F)/ft]: 71 (at 77°F) for T4X and 87 (at 77°F) for T6X, T7X, See Figure 3.2.3.0
- not_extracted: α, 10^-6 in./in./°F: See Figure 3.2.3.0

| col | form | temper | thickness (in.) | basis | Ftu L (ksi) | Ftu LT (ksi) | Fty L (ksi) | Fty LT (ksi) | Fcy L (ksi) | Fcy LT (ksi) | Fsu (ksi) | Fbru e/D=1.5 (ksi) | Fbru e/D=2.0 (ksi) | Fbry e/D=1.5 (ksi) | Fbry e/D=2.0 (ksi) | e LT (percent) | E (10³ ksi) | Ec (10³ ksi) | G (10³ ksi) | μ | ω (lb/in.³) |
|---:|:---|:---|:---|:---|---:|---:|---:|---:|---:|---:|---:|---:|---:|---:|---:|---:|---:|---:|---:|---:|---:|
| 3 | Flat Sheet and Plate | T42 [a] | 0.010-0.249 | S | 62 | 62 | 38 | 38 | 42 | 41 | 37 | 99 | 123 | 67 | 80 | — [d] | — | — | — | — | 0.100 |
| 4 | Flat Sheet and Plate | T42 [a] | 0.250-0.499 | S | 62 | 62 | 38 | 38 | 42 | 41 | 37 | 98 | 123 | 67 | 80 | 12 | — | — | — | — | 0.100 |
| 5 | Flat Sheet and Plate | T42 [a] | 0.500-1.000 | S | 61 | 61 | 38 | 38 | 40 | 41 | 36 | 94 | 121 | 67 | 80 | 8 | — | — | — | — | 0.100 |
| 6 | Flat Sheet and Plate | T42 [a] | 1.001-2.000 | S | 60 | 60 | 38 | 38 | 37 | 41 | 36 | 85 [c] | 119 [c] | 67 [c] | 80 [c] | — [d] | — | — | — | — | 0.100 |
| 7 | Flat Sheet and Plate | T42 [a] | 2.001-3.000 | S | — | 58 | — | 38 | — | — | — | — | — | — | — | 4 | — | — | — | — | 0.100 |

### Footnotes to Table 3.2.3.0(b2) (as printed)

- a: Design allowables in some cases were based upon data obtained from testing samples of material, supplied in the O or F temper, which were heat treated to demonstrate response to heat treatment by suppliers. Properties obtained by the user may be different than those listed if the material has been formed or otherwise cold or hot worked, particularly in the annealed temper, prior to solution heat treatment.
- b: Bearing values are “dry pin” values per Section 1.4.7.1.
- c: See Table 3.1.2.1.1.
- d: See Table 3.2.3.0(c).

File: src/aerokit/materials/data/al-2024-t62.md
---
material: al-2024-t62
alloy: 2024
temper_or_condition: T62
product_forms: Flat Sheet and Plate
bases: S
source_document: MIL-HDBK-5J, Department of Defense Handbook: Metallic Materials and Elements for Aerospace Vehicle Structures, 31 January 2003 (Distribution Statement A: approved for public release; distribution is unlimited)
source_url: https://everyspec.com/MIL-HDBK/MIL-HDBK-0001-0099/download.php?spec=MIL_HDBK_5J.139.pdf
source_file: references/materials/mil-hdbk-5j/MIL-HDBK-5J.pdf
source_sha256: 67a4c320cc6c7f23ad155e428a21b3a940e489458a1570026e9b83c2901e6777
source_tables: 3.2.3.0(b2) (PDF page 374, printed page 3-72)
extraction: automatic (scripts/materials/extract_mil_hdbk_5.py); no manual transcription
units: as printed in the source (ksi; 10³ ksi; percent; lb/in.³); values copied digit for digit, never rounded or converted
---

# 2024 T62 — MIL-HDBK-5J design allowables

Each table row is one column of the source table (one thickness range and basis).
Cell syntax: `64` = value as printed; `51 [a]` = value with footnote marker a;
`—` = nothing printed ("..." or blank in the source); `— [c]` = no value, footnote c only.
Values that the source prints once across several columns (E, Ec, G, μ, ω and some others)
are repeated in every column they span. S-basis values are specification minima; A and B
are statistically based (MIL-HDBK-5J Section 1.4.1.1).

## Table 3.2.3.0(b2)

- title: Design Mechanical and Physical Properties of 2024 Aluminum Alloy Sheet and Plate—Continued Specification . . . . . . . . . . . . . . . . AMS-QQ-A-250/4 AMS 4035 and AMS-QQ-A-250/4 AMS-QQ-A-250/4
- pdf_page: 374
- printed_page: 3-72
- extraction: automatic
- elongation_label: e, percent (S-basis):
- row_footnote: Fbru [b]
- row_footnote: Fbry [b]
- note: E: 'See Table 3.2.3.0(d)' printed for columns 1, 2, 3, 4, 5, 6, 7, 8, 9, 10, 11, 12
- note: Ec: 'See Table 3.2.3.0(d)' printed for columns 1, 2, 3, 4, 5, 6, 7, 8, 9, 10, 11, 12
- note: G: 'See Table 3.2.3.0(d)' printed for columns 1, 2, 3, 4, 5, 6, 7, 8, 9, 10, 11, 12
- note: nu: 'See Table 3.2.3.0(d)' printed for columns 1, 2, 3, 4, 5, 6, 7, 8, 9, 10, 11, 12
- not_extracted: C, Btu/(lb)(°F): See Figure 3.2.3.0
- not_extracted: K, Btu/[(hr)(ft^2 )(°F)/ft]: 71 (at 77°F) for T4X and 87 (at 77°F) for T6X, T7X, See Figure 3.2.3.0
- not_extracted: α, 10^-6 in./in./°F: See Figure 3.2.3.0

| col | form | temper | thickness (in.) | basis | Ftu L (ksi) | Ftu LT (ksi) | Fty L (ksi) | Fty LT (ksi) | Fcy L (ksi) | Fcy LT (ksi) | Fsu (ksi) | Fbru e/D=1.5 (ksi) | Fbru e/D=2.0 (ksi) | Fbry e/D=1.5 (ksi) | Fbry e/D=2.0 (ksi) | e LT (percent) | E (10³ ksi) | Ec (10³ ksi) | G (10³ ksi) | μ | ω (lb/in.³) |
|---:|:---|:---|:---|:---|---:|---:|---:|---:|---:|---:|---:|---:|---:|---:|---:|---:|---:|---:|---:|---:|---:|
| 8 | Flat Sheet and Plate | T62 [a] | 0.010-0.249 | S | 63 | 64 | 50 | 50 | 52 | 53 | 38 | 103 | 134 | 80 | 95 | 5 | — | — | — | — | 0.100 |
| 9 | Flat Sheet and Plate | T62 [a] | 0.250-0.499 | S | 63 | 64 | 50 | 50 | 52 | 52 | 38 | 103 | 134 | 80 | 95 | 5 | — | — | — | — | 0.100 |
| 10 | Flat Sheet and Plate | T62 [a] | 0.500-2.000 | S | 63 | 63 | 50 | 50 | 52 | 48 | 37 | 102 [c] | 132 [c] | 80 [c] | 95 [c] | 5 | — | — | — | — | 0.100 |
| 11 | Flat Sheet and Plate | T62 [a] | 2.001-3.000 | S | — | 63 | — | 50 | — | — | — | — | — | — | — | 5 | — | — | — | — | 0.100 |

### Footnotes to Table 3.2.3.0(b2) (as printed)

- a: Design allowables in some cases were based upon data obtained from testing samples of material, supplied in the O or F temper, which were heat treated to demonstrate response to heat treatment by suppliers. Properties obtained by the user may be different than those listed if the material has been formed or otherwise cold or hot worked, particularly in the annealed temper, prior to solution heat treatment.
- b: Bearing values are “dry pin” values per Section 1.4.7.1.
- c: See Table 3.1.2.1.1.
- d: See Table 3.2.3.0(c).

File: src/aerokit/materials/data/al-2024-t72.md
---
material: al-2024-t72
alloy: 2024
temper_or_condition: T72
product_forms: Flat Sheet and Plate
bases: S
source_document: MIL-HDBK-5J, Department of Defense Handbook: Metallic Materials and Elements for Aerospace Vehicle Structures, 31 January 2003 (Distribution Statement A: approved for public release; distribution is unlimited)
source_url: https://everyspec.com/MIL-HDBK/MIL-HDBK-0001-0099/download.php?spec=MIL_HDBK_5J.139.pdf
source_file: references/materials/mil-hdbk-5j/MIL-HDBK-5J.pdf
source_sha256: 67a4c320cc6c7f23ad155e428a21b3a940e489458a1570026e9b83c2901e6777
source_tables: 3.2.3.0(b2) (PDF page 374, printed page 3-72)
extraction: automatic (scripts/materials/extract_mil_hdbk_5.py); no manual transcription
units: as printed in the source (ksi; 10³ ksi; percent; lb/in.³); values copied digit for digit, never rounded or converted
---

# 2024 T72 — MIL-HDBK-5J design allowables

Each table row is one column of the source table (one thickness range and basis).
Cell syntax: `64` = value as printed; `51 [a]` = value with footnote marker a;
`—` = nothing printed ("..." or blank in the source); `— [c]` = no value, footnote c only.
Values that the source prints once across several columns (E, Ec, G, μ, ω and some others)
are repeated in every column they span. S-basis values are specification minima; A and B
are statistically based (MIL-HDBK-5J Section 1.4.1.1).

## Table 3.2.3.0(b2)

- title: Design Mechanical and Physical Properties of 2024 Aluminum Alloy Sheet and Plate—Continued Specification . . . . . . . . . . . . . . . . AMS-QQ-A-250/4 AMS 4035 and AMS-QQ-A-250/4 AMS-QQ-A-250/4
- pdf_page: 374
- printed_page: 3-72
- extraction: automatic
- elongation_label: e, percent (S-basis):
- row_footnote: Fbru [b]
- row_footnote: Fbry [b]
- note: E: 'See Table 3.2.3.0(d)' printed for columns 1, 2, 3, 4, 5, 6, 7, 8, 9, 10, 11, 12
- note: Ec: 'See Table 3.2.3.0(d)' printed for columns 1, 2, 3, 4, 5, 6, 7, 8, 9, 10, 11, 12
- note: G: 'See Table 3.2.3.0(d)' printed for columns 1, 2, 3, 4, 5, 6, 7, 8, 9, 10, 11, 12
- note: nu: 'See Table 3.2.3.0(d)' printed for columns 1, 2, 3, 4, 5, 6, 7, 8, 9, 10, 11, 12
- not_extracted: C, Btu/(lb)(°F): See Figure 3.2.3.0
- not_extracted: K, Btu/[(hr)(ft^2 )(°F)/ft]: 71 (at 77°F) for T4X and 87 (at 77°F) for T6X, T7X, See Figure 3.2.3.0
- not_extracted: α, 10^-6 in./in./°F: See Figure 3.2.3.0

| col | form | temper | thickness (in.) | basis | Ftu L (ksi) | Ftu LT (ksi) | Fty L (ksi) | Fty LT (ksi) | Fcy L (ksi) | Fcy LT (ksi) | Fsu (ksi) | Fbru e/D=1.5 (ksi) | Fbru e/D=2.0 (ksi) | Fbry e/D=1.5 (ksi) | Fbry e/D=2.0 (ksi) | e LT (percent) | E (10³ ksi) | Ec (10³ ksi) | G (10³ ksi) | μ | ω (lb/in.³) |
|---:|:---|:---|:---|:---|---:|---:|---:|---:|---:|---:|---:|---:|---:|---:|---:|---:|---:|---:|---:|---:|---:|
| 12 | Flat Sheet and Plate | T72 [a] | 0.010-0.249 | S | — | 60 | — | 46 | — | — | — | — | — | — | — | 5 | — | — | — | — | 0.100 |

### Footnotes to Table 3.2.3.0(b2) (as printed)

- a: Design allowables in some cases were based upon data obtained from testing samples of material, supplied in the O or F temper, which were heat treated to demonstrate response to heat treatment by suppliers. Properties obtained by the user may be different than those listed if the material has been formed or otherwise cold or hot worked, particularly in the annealed temper, prior to solution heat treatment.
- b: Bearing values are “dry pin” values per Section 1.4.7.1.
- c: See Table 3.1.2.1.1.
- d: See Table 3.2.3.0(c).

File: src/aerokit/materials/data/al-2024-t81.md
---
material: al-2024-t81
alloy: 2024
temper_or_condition: T81
product_forms: Sheet
bases: A, B
source_document: MIL-HDBK-5J, Department of Defense Handbook: Metallic Materials and Elements for Aerospace Vehicle Structures, 31 January 2003 (Distribution Statement A: approved for public release; distribution is unlimited)
source_url: https://everyspec.com/MIL-HDBK/MIL-HDBK-0001-0099/download.php?spec=MIL_HDBK_5J.139.pdf
source_file: references/materials/mil-hdbk-5j/MIL-HDBK-5J.pdf
source_sha256: 67a4c320cc6c7f23ad155e428a21b3a940e489458a1570026e9b83c2901e6777
source_tables: 3.2.3.0(b3) (PDF page 375, printed page 3-73)
extraction: automatic (scripts/materials/extract_mil_hdbk_5.py); no manual transcription
units: as printed in the source (ksi; 10³ ksi; percent; lb/in.³); values copied digit for digit, never rounded or converted
---

# 2024 T81 — MIL-HDBK-5J design allowables

Each table row is one column of the source table (one thickness range and basis).
Cell syntax: `64` = value as printed; `51 [a]` = value with footnote marker a;
`—` = nothing printed ("..." or blank in the source); `— [c]` = no value, footnote c only.
Values that the source prints once across several columns (E, Ec, G, μ, ω and some others)
are repeated in every column they span. S-basis values are specification minima; A and B
are statistically based (MIL-HDBK-5J Section 1.4.1.1).

## Table 3.2.3.0(b3)

- title: Design Mechanical and Physical Properties of 2024 Aluminum Alloy Sheet and Plate—Continued
- pdf_page: 375
- printed_page: 3-73
- extraction: automatic
- elongation_label: e, percent (S-basis):
- row_footnote: Fbru [a]
- row_footnote: Fbry [a]
- note: E: 'See Table 3.2.3.0(d)' printed for columns 1, 2, 3, 4, 5, 6, 7, 8, 9
- note: Ec: 'See Table 3.2.3.0(d)' printed for columns 1, 2, 3, 4, 5, 6, 7, 8, 9
- note: G: 'See Table 3.2.3.0(d)' printed for columns 1, 2, 3, 4, 5, 6, 7, 8, 9
- note: nu: 'See Table 3.2.3.0(d)' printed for columns 1, 2, 3, 4, 5, 6, 7, 8, 9
- not_extracted: C, Btu/(lb)(°F): See Figure 3.2.3.0
- not_extracted: K, Btu/[(hr)(ft^2 )(°F)/ft]: 87 (at 77°F)
- not_extracted: α, 10^-6 in./in./°F: See Figure 3.2.3.0

| col | specification | form | temper | thickness (in.) | basis | Ftu L (ksi) | Ftu LT (ksi) | Fty L (ksi) | Fty LT (ksi) | Fcy L (ksi) | Fcy LT (ksi) | Fsu (ksi) | Fbru e/D=1.5 (ksi) | Fbru e/D=2.0 (ksi) | Fbry e/D=1.5 (ksi) | Fbry e/D=2.0 (ksi) | e LT (percent) | E (10³ ksi) | Ec (10³ ksi) | G (10³ ksi) | μ | ω (lb/in.³) |
|---:|:---|:---|:---|:---|:---|---:|---:|---:|---:|---:|---:|---:|---:|---:|---:|---:|---:|---:|---:|---:|---:|---:|
| 1 | AMS-QQ-A-250/4 | Sheet | T81 | 0.010-0.249 | A | 67 | 67 | 59 | 58 | 59 | 58 | 40 | 100 | 127 | 83 | 94 | 5 | — | — | — | — | 0.100 |
| 2 | AMS-QQ-A-250/4 | Sheet | T81 | 0.010-0.249 | B | 68 | 68 | 61 | 60 | 61 | 60 | 41 | 102 | 129 | 86 | 97 | — | — | — | — | — | 0.100 |

### Footnotes to Table 3.2.3.0(b3) (as printed)

- a: Bearing values are “dry pin” values per Section 1.4.7.1.
- b: See Table 3.1.2.1.1.

File: src/aerokit/materials/data/al-2024-t851.md
---
material: al-2024-t851
alloy: 2024
temper_or_condition: T851
product_forms: Plate
bases: A, B, S
source_document: MIL-HDBK-5J, Department of Defense Handbook: Metallic Materials and Elements for Aerospace Vehicle Structures, 31 January 2003 (Distribution Statement A: approved for public release; distribution is unlimited)
source_url: https://everyspec.com/MIL-HDBK/MIL-HDBK-0001-0099/download.php?spec=MIL_HDBK_5J.139.pdf
source_file: references/materials/mil-hdbk-5j/MIL-HDBK-5J.pdf
source_sha256: 67a4c320cc6c7f23ad155e428a21b3a940e489458a1570026e9b83c2901e6777
source_tables: 3.2.3.0(b3) (PDF page 375, printed page 3-73)
extraction: automatic (scripts/materials/extract_mil_hdbk_5.py); no manual transcription
units: as printed in the source (ksi; 10³ ksi; percent; lb/in.³); values copied digit for digit, never rounded or converted
---

# 2024 T851 — MIL-HDBK-5J design allowables

Each table row is one column of the source table (one thickness range and basis).
Cell syntax: `64` = value as printed; `51 [a]` = value with footnote marker a;
`—` = nothing printed ("..." or blank in the source); `— [c]` = no value, footnote c only.
Values that the source prints once across several columns (E, Ec, G, μ, ω and some others)
are repeated in every column they span. S-basis values are specification minima; A and B
are statistically based (MIL-HDBK-5J Section 1.4.1.1).

## Table 3.2.3.0(b3)

- title: Design Mechanical and Physical Properties of 2024 Aluminum Alloy Sheet and Plate—Continued
- pdf_page: 375
- printed_page: 3-73
- extraction: automatic
- elongation_label: e, percent (S-basis):
- row_footnote: Fbru [a]
- row_footnote: Fbry [a]
- note: E: 'See Table 3.2.3.0(d)' printed for columns 1, 2, 3, 4, 5, 6, 7, 8, 9
- note: Ec: 'See Table 3.2.3.0(d)' printed for columns 1, 2, 3, 4, 5, 6, 7, 8, 9
- note: G: 'See Table 3.2.3.0(d)' printed for columns 1, 2, 3, 4, 5, 6, 7, 8, 9
- note: nu: 'See Table 3.2.3.0(d)' printed for columns 1, 2, 3, 4, 5, 6, 7, 8, 9
- not_extracted: C, Btu/(lb)(°F): See Figure 3.2.3.0
- not_extracted: K, Btu/[(hr)(ft^2 )(°F)/ft]: 87 (at 77°F)
- not_extracted: α, 10^-6 in./in./°F: See Figure 3.2.3.0

| col | specification | form | temper | thickness (in.) | basis | Ftu L (ksi) | Ftu LT (ksi) | Fty L (ksi) | Fty LT (ksi) | Fcy L (ksi) | Fcy LT (ksi) | Fsu (ksi) | Fbru e/D=1.5 (ksi) | Fbru e/D=2.0 (ksi) | Fbry e/D=1.5 (ksi) | Fbry e/D=2.0 (ksi) | e LT (percent) | E (10³ ksi) | Ec (10³ ksi) | G (10³ ksi) | μ | ω (lb/in.³) |
|---:|:---|:---|:---|:---|:---|---:|---:|---:|---:|---:|---:|---:|---:|---:|---:|---:|---:|---:|---:|---:|---:|---:|
| 3 | AMS-QQ-A-250/4 | Plate | T851 | 0.250-0.499 | A | 67 | 67 | 58 | 58 | 58 | 59 | 38 | 102 | 131 | 86 | 101 | 5 | — | — | — | — | 0.100 |
| 4 | AMS-QQ-A-250/4 | Plate | T851 | 0.250-0.499 | B | 68 | 68 | 60 | 60 | 60 | 61 | 39 | 103 | 133 | 89 | 105 | — | — | — | — | — | 0.100 |
| 5 | AMS-QQ-A-250/4 | Plate | T851 | 0.500-1.000 | S | 66 | 66 | 58 | 58 | 58 | 58 | 37 | 100 | 129 | 86 | 101 | 5 | — | — | — | — | 0.100 |
| 6 | AMS-QQ-A-250/4 | Plate | T851 | 1.001-1.499 | S | 66 | 66 | 57 | 57 | 56 | 57 | 37 | 100 [b] | 129 [b] | 85 [b] | 99 [b] | 5 | — | — | — | — | 0.100 |

### Footnotes to Table 3.2.3.0(b3) (as printed)

- a: Bearing values are “dry pin” values per Section 1.4.7.1.
- b: See Table 3.1.2.1.1.

File: src/aerokit/materials/data/al-2024-t861.md
---
material: al-2024-t861
alloy: 2024
temper_or_condition: T861
product_forms: Plate; Sheet
bases: S
source_document: MIL-HDBK-5J, Department of Defense Handbook: Metallic Materials and Elements for Aerospace Vehicle Structures, 31 January 2003 (Distribution Statement A: approved for public release; distribution is unlimited)
source_url: https://everyspec.com/MIL-HDBK/MIL-HDBK-0001-0099/download.php?spec=MIL_HDBK_5J.139.pdf
source_file: references/materials/mil-hdbk-5j/MIL-HDBK-5J.pdf
source_sha256: 67a4c320cc6c7f23ad155e428a21b3a940e489458a1570026e9b83c2901e6777
source_tables: 3.2.3.0(b3) (PDF page 375, printed page 3-73)
extraction: automatic (scripts/materials/extract_mil_hdbk_5.py); no manual transcription
units: as printed in the source (ksi; 10³ ksi; percent; lb/in.³); values copied digit for digit, never rounded or converted
---

# 2024 T861 — MIL-HDBK-5J design allowables

Each table row is one column of the source table (one thickness range and basis).
Cell syntax: `64` = value as printed; `51 [a]` = value with footnote marker a;
`—` = nothing printed ("..." or blank in the source); `— [c]` = no value, footnote c only.
Values that the source prints once across several columns (E, Ec, G, μ, ω and some others)
are repeated in every column they span. S-basis values are specification minima; A and B
are statistically based (MIL-HDBK-5J Section 1.4.1.1).

## Table 3.2.3.0(b3)

- title: Design Mechanical and Physical Properties of 2024 Aluminum Alloy Sheet and Plate—Continued
- pdf_page: 375
- printed_page: 3-73
- extraction: automatic
- elongation_label: e, percent (S-basis):
- row_footnote: Fbru [a]
- row_footnote: Fbry [a]
- note: E: 'See Table 3.2.3.0(d)' printed for columns 1, 2, 3, 4, 5, 6, 7, 8, 9
- note: Ec: 'See Table 3.2.3.0(d)' printed for columns 1, 2, 3, 4, 5, 6, 7, 8, 9
- note: G: 'See Table 3.2.3.0(d)' printed for columns 1, 2, 3, 4, 5, 6, 7, 8, 9
- note: nu: 'See Table 3.2.3.0(d)' printed for columns 1, 2, 3, 4, 5, 6, 7, 8, 9
- not_extracted: C, Btu/(lb)(°F): See Figure 3.2.3.0
- not_extracted: K, Btu/[(hr)(ft^2 )(°F)/ft]: 87 (at 77°F)
- not_extracted: α, 10^-6 in./in./°F: See Figure 3.2.3.0

| col | specification | form | temper | thickness (in.) | basis | Ftu L (ksi) | Ftu LT (ksi) | Fty L (ksi) | Fty LT (ksi) | Fcy L (ksi) | Fcy LT (ksi) | Fsu (ksi) | Fbru e/D=1.5 (ksi) | Fbru e/D=2.0 (ksi) | Fbry e/D=1.5 (ksi) | Fbry e/D=2.0 (ksi) | e LT (percent) | E (10³ ksi) | Ec (10³ ksi) | G (10³ ksi) | μ | ω (lb/in.³) |
|---:|:---|:---|:---|:---|:---|---:|---:|---:|---:|---:|---:|---:|---:|---:|---:|---:|---:|---:|---:|---:|---:|---:|
| 7 | AMS-QQ-A-250/4 | Sheet | T861 | 0.020-0.062 | S | 71 | 70 | 63 | 62 | 63 | 65 | 40 | 108 | 140 | 90 | 105 | 3 | — | — | — | — | 0.100 |
| 8 | AMS-QQ-A-250/4 | Sheet | T861 | 0.063-0.249 | S | 72 | 71 | 67 | 66 | 67 | 69 | 40 | 110 | 142 | 96 | 112 | 4 | — | — | — | — | 0.100 |
| 9 | AMS-QQ-A-250/4 | Plate | T861 | 0.250-0.500 | S | 70 | 70 | 64 | 64 | 64 | 67 | 40 | 108 | 140 | 93 | 109 | 4 | — | — | — | — | 0.100 |

### Footnotes to Table 3.2.3.0(b3) (as printed)

- a: Bearing values are “dry pin” values per Section 1.4.7.1.
- b: See Table 3.1.2.1.1.

File: src/aerokit/materials/data/al-2219-t62.md
---
material: al-2219-t62
alloy: 2219
temper_or_condition: T62
product_forms: Sheet and plate
bases: A, B
source_document: MIL-HDBK-5J, Department of Defense Handbook: Metallic Materials and Elements for Aerospace Vehicle Structures, 31 January 2003 (Distribution Statement A: approved for public release; distribution is unlimited)
source_url: https://everyspec.com/MIL-HDBK/MIL-HDBK-0001-0099/download.php?spec=MIL_HDBK_5J.139.pdf
source_file: references/materials/mil-hdbk-5j/MIL-HDBK-5J.pdf
source_sha256: 67a4c320cc6c7f23ad155e428a21b3a940e489458a1570026e9b83c2901e6777
source_tables: 3.2.8.0(b1) (PDF page 470, printed page 3-168)
extraction: automatic (scripts/materials/extract_mil_hdbk_5.py); no manual transcription
units: as printed in the source (ksi; 10³ ksi; percent; lb/in.³); values copied digit for digit, never rounded or converted
---

# 2219 T62 — MIL-HDBK-5J design allowables

Each table row is one column of the source table (one thickness range and basis).
Cell syntax: `64` = value as printed; `51 [a]` = value with footnote marker a;
`—` = nothing printed ("..." or blank in the source); `— [c]` = no value, footnote c only.
Values that the source prints once across several columns (E, Ec, G, μ, ω and some others)
are repeated in every column they span. S-basis values are specification minima; A and B
are statistically based (MIL-HDBK-5J Section 1.4.1.1).

## Table 3.2.8.0(b1)

- title: Design Mechanical and Physical Properties of 2219 Aluminum Alloy Sheet and Plate
- pdf_page: 470
- printed_page: 3-168
- extraction: automatic
- elongation_label: e, percent (S-basis):
- row_footnote: Fbru [b]
- row_footnote: Fbry [b]
- not_extracted: C, K, and α: See Figure 3.2.8.0

| col | specification | form | temper | thickness (in.) | basis | Ftu L (ksi) | Ftu LT (ksi) | Fty L (ksi) | Fty LT (ksi) | Fcy L (ksi) | Fcy LT (ksi) | Fsu (ksi) | Fbru e/D=1.5 (ksi) | Fbru e/D=2.0 (ksi) | Fbry e/D=1.5 (ksi) | Fbry e/D=2.0 (ksi) | e LT (percent) | E (10³ ksi) | Ec (10³ ksi) | G (10³ ksi) | μ | ω (lb/in.³) |
|---:|:---|:---|:---|:---|:---|---:|---:|---:|---:|---:|---:|---:|---:|---:|---:|---:|---:|---:|---:|---:|---:|---:|
| 1 | AMS 4031 & AMS-QQ-A-250/30 | Sheet and plate | T62 [a] | 0.020-2.000 | A | 54 | 54 | 36 | 36 | 37 | 37 | 31 | 84 | 107 | 62 | 79 | — [c] | 10.5 | 10.8 | 4.0 | 0.33 | 0.103 |
| 2 | AMS 4031 & AMS-QQ-A-250/30 | Sheet and plate | T62 [a] | 0.020-2.000 | B | 55 | 55 | 37 | 37 | 39 | 38 | 32 | 85 | 109 | 64 | 81 | — | 10.5 | 10.8 | 4.0 | 0.33 | 0.103 |

### Footnotes to Table 3.2.8.0(b1) (as printed)

- a: Design allowables were based upon data obtained from testing samples of material, supplied in O and F temper, which were heat treated to demonstrate response to heat treatment by suppliers. Properties obtained by user may be lower than those listed if the material has been formed or otherwise cold or hot worked, particularly in the annealed temper, prior to solution heat treatment.
- b: Bearing values are “dry pin” values per Section 1.4.7.1. See Table 3.1.2.1.1.
- c: T62 and T81: 0.020-0.039 in., 6 percent, 0.040-0.249 in., 7 percent; T62: 0.250-1.000 in., 8 percent, 1.001-2.000 in., 7 percent.
