Repository: ayberkdt/team-beautiful

File: src/aerokit/materials/data/al-2219-t81.md
---
material: al-2219-t81
alloy: 2219
temper_or_condition: T81
product_forms: Sheet and plate
bases: A, B
source_document: MIL-HDBK-5J, Department of Defense Handbook: Metallic Materials and Elements for Aerospace Vehicle Structures, 31 January 2003 (Distribution Statement A: approved for public release; distribution is unlimited)
source_url: https://everyspec.com/MIL-HDBK/MIL-HDBK-0001-0099/download.php?spec=MIL_HDBK_5J.139.pdf
source_file: references/materials/mil-hdbk-5j/MIL-HDBK-5J.pdf
source_sha256: 67a4c320cc6c7f23ad155e428a21b3a940e489458a1570026e9b83c2901e6777
source_tables: 3.2.8.0(b1) (PDF page 470, printed page 3-168)
extraction: automatic (scripts/materials/extract_mil_hdbk_5.py); no manual transcription
units: as printed in the source (ksi; 10³ ksi; percent; lb/in.³); values copied digit for digit, never rounded or converted
---

# 2219 T81 — MIL-HDBK-5J design allowables

Each table row is one column of the source table (one thickness range and basis).
Cell syntax: `64` = value as printed; `51 [a]` = value with footnote marker a;
`—` = nothing printed ("..." or blank in the source); `— [c]` = no value, footnote c only.
Values that the source prints once across several columns (E, Ec, G, μ, ω and some others)
are repeated in every column they span. S-basis values are specification minima; A and B
are statistically based (MIL-HDBK-5J Section 1.4.1.1).

## Table 3.2.8.0(b1)

- title: Design Mechanical and Physical Properties of 2219 Aluminum Alloy Sheet and Plate
- pdf_page: 470
- printed_page: 3-168
- extraction: automatic
- elongation_label: e, percent (S-basis):
- row_footnote: Fbru [b]
- row_footnote: Fbry [b]
- not_extracted: C, K, and α: See Figure 3.2.8.0

| col | specification | form | temper | thickness (in.) | basis | Ftu L (ksi) | Ftu LT (ksi) | Fty L (ksi) | Fty LT (ksi) | Fcy L (ksi) | Fcy LT (ksi) | Fsu (ksi) | Fbru e/D=1.5 (ksi) | Fbru e/D=2.0 (ksi) | Fbry e/D=1.5 (ksi) | Fbry e/D=2.0 (ksi) | e LT (percent) | E (10³ ksi) | Ec (10³ ksi) | G (10³ ksi) | μ | ω (lb/in.³) |
|---:|:---|:---|:---|:---|:---|---:|---:|---:|---:|---:|---:|---:|---:|---:|---:|---:|---:|---:|---:|---:|---:|---:|
| 3 | AMS-QQ-A-250/30 | Sheet and plate | T81 | 0.020-0.249 | A | 61 | 62 | 47 | 46 | 47 | 48 | 35 | 95 | 121 | 76 | 92 | — [c] | 10.5 | 10.8 | 4.0 | 0.33 | 0.103 |
| 4 | AMS-QQ-A-250/30 | Sheet and plate | T81 | 0.020-0.249 | B | 62 | 63 | 48 | 47 | 48 | 49 | 35 | 96 | 123 | 78 | 94 | — | 10.5 | 10.8 | 4.0 | 0.33 | 0.103 |

### Footnotes to Table 3.2.8.0(b1) (as printed)

- a: Design allowables were based upon data obtained from testing samples of material, supplied in O and F temper, which were heat treated to demonstrate response to heat treatment by suppliers. Properties obtained by user may be lower than those listed if the material has been formed or otherwise cold or hot worked, particularly in the annealed temper, prior to solution heat treatment.
- b: Bearing values are “dry pin” values per Section 1.4.7.1. See Table 3.1.2.1.1.
- c: T62 and T81: 0.020-0.039 in., 6 percent, 0.040-0.249 in., 7 percent; T62: 0.250-1.000 in., 8 percent, 1.001-2.000 in., 7 percent.

File: src/aerokit/materials/data/al-2219-t851.md
---
material: al-2219-t851
alloy: 2219
temper_or_condition: T851
product_forms: Sheet and plate
bases: A, B
source_document: MIL-HDBK-5J, Department of Defense Handbook: Metallic Materials and Elements for Aerospace Vehicle Structures, 31 January 2003 (Distribution Statement A: approved for public release; distribution is unlimited)
source_url: https://everyspec.com/MIL-HDBK/MIL-HDBK-0001-0099/download.php?spec=MIL_HDBK_5J.139.pdf
source_file: references/materials/mil-hdbk-5j/MIL-HDBK-5J.pdf
source_sha256: 67a4c320cc6c7f23ad155e428a21b3a940e489458a1570026e9b83c2901e6777
source_tables: 3.2.8.0(b1) (PDF page 470, printed page 3-168)
extraction: automatic (scripts/materials/extract_mil_hdbk_5.py); no manual transcription
units: as printed in the source (ksi; 10³ ksi; percent; lb/in.³); values copied digit for digit, never rounded or converted
---

# 2219 T851 — MIL-HDBK-5J design allowables

Each table row is one column of the source table (one thickness range and basis).
Cell syntax: `64` = value as printed; `51 [a]` = value with footnote marker a;
`—` = nothing printed ("..." or blank in the source); `— [c]` = no value, footnote c only.
Values that the source prints once across several columns (E, Ec, G, μ, ω and some others)
are repeated in every column they span. S-basis values are specification minima; A and B
are statistically based (MIL-HDBK-5J Section 1.4.1.1).

## Table 3.2.8.0(b1)

- title: Design Mechanical and Physical Properties of 2219 Aluminum Alloy Sheet and Plate
- pdf_page: 470
- printed_page: 3-168
- extraction: automatic
- elongation_label: e, percent (S-basis):
- row_footnote: Fbru [b]
- row_footnote: Fbry [b]
- not_extracted: C, K, and α: See Figure 3.2.8.0

| col | specification | form | temper | thickness (in.) | basis | Ftu L (ksi) | Ftu LT (ksi) | Fty L (ksi) | Fty LT (ksi) | Fcy L (ksi) | Fcy LT (ksi) | Fsu (ksi) | Fbru e/D=1.5 (ksi) | Fbru e/D=2.0 (ksi) | Fbry e/D=1.5 (ksi) | Fbry e/D=2.0 (ksi) | e LT (percent) | E (10³ ksi) | Ec (10³ ksi) | G (10³ ksi) | μ | ω (lb/in.³) |
|---:|:---|:---|:---|:---|:---|---:|---:|---:|---:|---:|---:|---:|---:|---:|---:|---:|---:|---:|---:|---:|---:|---:|
| 5 | AMS-QQ-A-250/30 | Sheet and plate | T851 | 0.250-1.000 | A | 61 | 62 | 47 | 46 | 47 | 48 | 36 | 95 | 121 | 76 | 94 | 8 | 10.5 | 10.8 | 4.0 | 0.33 | 0.103 |
| 6 | AMS-QQ-A-250/30 | Sheet and plate | T851 | 0.250-1.000 | B | 62 | 63 | 48 | 47 | 48 | 49 | 36 | 96 | 123 | 78 | 94 | — | 10.5 | 10.8 | 4.0 | 0.33 | 0.103 |
| 7 | AMS-QQ-A-250/30 | Sheet and plate | T851 | 1.001-2.000 | A | 61 | 62 | 47 | 46 | 47 | 48 | 36 | 95 | 121 | 76 | 92 | 7 | 10.5 | 10.8 | 4.0 | 0.33 | 0.103 |
| 8 | AMS-QQ-A-250/30 | Sheet and plate | T851 | 1.001-2.000 | B | 62 | 63 | 48 | 47 | 48 | 49 | 36 | 96 | 123 | 78 | 94 | — | 10.5 | 10.8 | 4.0 | 0.33 | 0.103 |
| 9 | AMS-QQ-A-250/30 | Sheet and plate | T851 | 2.001-3.000 | A | — | 62 | — | 45 | — | — | — | — | — | — | — | 6 | 10.5 | 10.8 | 4.0 | 0.33 | 0.103 |
| 10 | AMS-QQ-A-250/30 | Sheet and plate | T851 | 2.001-3.000 | B | — | 63 | — | 46 | — | — | — | — | — | — | — | — | 10.5 | 10.8 | 4.0 | 0.33 | 0.103 |
| 11 | AMS-QQ-A-250/30 | Sheet and plate | T851 | 3.001-4.000 | A | — | 60 | — | 44 | — | — | — | — | — | — | — | 5 | 10.5 | 10.8 | 4.0 | 0.33 | 0.103 |
| 12 | AMS-QQ-A-250/30 | Sheet and plate | T851 | 3.001-4.000 | B | — | 61 | — | 45 | — | — | — | — | — | — | — | — | 10.5 | 10.8 | 4.0 | 0.33 | 0.103 |
| 13 | AMS-QQ-A-250/30 | Sheet and plate | T851 | 4.001-5.000 | A | — | 59 | — | 43 | — | — | — | — | — | — | — | 5 | 10.5 | 10.8 | 4.0 | 0.33 | 0.103 |
| 14 | AMS-QQ-A-250/30 | Sheet and plate | T851 | 4.001-5.000 | B | — | 60 | — | 44 | — | — | — | — | — | — | — | — | 10.5 | 10.8 | 4.0 | 0.33 | 0.103 |
| 15 | AMS-QQ-A-250/30 | Sheet and plate | T851 | 5.001-6.000 | A | — | 57 | — | 42 | — | — | — | — | — | — | — | 4 | 10.5 | 10.8 | 4.0 | 0.33 | 0.103 |
| 16 | AMS-QQ-A-250/30 | Sheet and plate | T851 | 5.001-6.000 | B | — | 58 | — | 43 | — | — | — | — | — | — | — | — | 10.5 | 10.8 | 4.0 | 0.33 | 0.103 |

### Footnotes to Table 3.2.8.0(b1) (as printed)

- a: Design allowables were based upon data obtained from testing samples of material, supplied in O and F temper, which were heat treated to demonstrate response to heat treatment by suppliers. Properties obtained by user may be lower than those listed if the material has been formed or otherwise cold or hot worked, particularly in the annealed temper, prior to solution heat treatment.
- b: Bearing values are “dry pin” values per Section 1.4.7.1. See Table 3.1.2.1.1.
- c: T62 and T81: 0.020-0.039 in., 6 percent, 0.040-0.249 in., 7 percent; T62: 0.250-1.000 in., 8 percent, 1.001-2.000 in., 7 percent.

File: src/aerokit/materials/data/al-2219-t87.md
---
material: al-2219-t87
alloy: 2219
temper_or_condition: T87
product_forms: Plate; Sheet
bases: A, B
source_document: MIL-HDBK-5J, Department of Defense Handbook: Metallic Materials and Elements for Aerospace Vehicle Structures, 31 January 2003 (Distribution Statement A: approved for public release; distribution is unlimited)
source_url: https://everyspec.com/MIL-HDBK/MIL-HDBK-0001-0099/download.php?spec=MIL_HDBK_5J.139.pdf
source_file: references/materials/mil-hdbk-5j/MIL-HDBK-5J.pdf
source_sha256: 67a4c320cc6c7f23ad155e428a21b3a940e489458a1570026e9b83c2901e6777
source_tables: 3.2.8.0(b2) (PDF page 471, printed page 3-169); 3.2.8.0(b3) (PDF page 472, printed page 3-170)
extraction: automatic (scripts/materials/extract_mil_hdbk_5.py); no manual transcription
units: as printed in the source (ksi; 10³ ksi; percent; lb/in.³); values copied digit for digit, never rounded or converted
---

# 2219 T87 — MIL-HDBK-5J design allowables

Each table row is one column of the source table (one thickness range and basis).
Cell syntax: `64` = value as printed; `51 [a]` = value with footnote marker a;
`—` = nothing printed ("..." or blank in the source); `— [c]` = no value, footnote c only.
Values that the source prints once across several columns (E, Ec, G, μ, ω and some others)
are repeated in every column they span. S-basis values are specification minima; A and B
are statistically based (MIL-HDBK-5J Section 1.4.1.1).

## Table 3.2.8.0(b2)

- title: Design Mechanical and Physical Properties of 2219 Aluminum Alloy Sheet — Continued
- pdf_page: 471
- printed_page: 3-169
- extraction: automatic
- elongation_label: e, percent (S-basis):
- row_footnote: Fbru [a]
- row_footnote: Fbry [a]
- not_extracted: C, K, and α: See Figure 3.2.8.0

| col | specification | form | condition | thickness (in.) | basis | Ftu L (ksi) | Ftu LT (ksi) | Fty L (ksi) | Fty LT (ksi) | Fcy L (ksi) | Fcy LT (ksi) | Fsu (ksi) | Fbru e/D=1.5 (ksi) | Fbru e/D=2.0 (ksi) | Fbry e/D=1.5 (ksi) | Fbry e/D=2.0 (ksi) | e LT (percent) | E (10³ ksi) | Ec (10³ ksi) | G (10³ ksi) | μ | ω (lb/in.³) |
|---:|:---|:---|:---|:---|:---|---:|---:|---:|---:|---:|---:|---:|---:|---:|---:|---:|---:|---:|---:|---:|---:|---:|
| 1 | AMS-QQ-A-250\30 | Sheet | T87 | 0.020-0.039 | A | 63 | 64 | 51 | 52 | 52 | 55 | 36 | 99 | 126 | 83 | 96 | 5 | 10.5 | 10.8 | 4.0 | 0.33 | 0.103 |
| 2 | AMS-QQ-A-250\30 | Sheet | T87 | 0.020-0.039 | B | 64 | 65 | 52 | 53 | 53 | 56 | 37 | 100 | 128 | 85 | 98 | — | 10.5 | 10.8 | 4.0 | 0.33 | 0.103 |
| 3 | AMS-QQ-A-250\30 | Sheet | T87 | 0.040-0.249 | A | 63 | 64 | 51 | 52 | 52 | 55 | 36 | 99 | 126 | 83 | 96 | 6 | 10.5 | 10.8 | 4.0 | 0.33 | 0.103 |
| 4 | AMS-QQ-A-250\30 | Sheet | T87 | 0.040-0.249 | B | 64 | 65 | 52 | 53 | 53 | 56 | 37 | 100 | 128 | 85 | 98 | — | 10.5 | 10.8 | 4.0 | 0.33 | 0.103 |

### Footnotes to Table 3.2.8.0(b2) (as printed)

- a: See Table 3.1.2.1.1. Bearing values are “dry pin” values per Section 1.4.7.1.

## Table 3.2.8.0(b3)

- title: Design Mechanical and Physical Properties of 2219 Aluminum Alloy Plate — Continued
- pdf_page: 472
- printed_page: 3-170
- extraction: automatic
- elongation_label: e, percent (S-basis):
- row_footnote: Fbru [a]
- row_footnote: Fbry [a]
- not_extracted: C, K, and α: See Figure 3.2.8.0

| col | specification | form | condition | thickness (in.) | basis | Ftu L (ksi) | Ftu LT (ksi) | Ftu ST (ksi) | Fty L (ksi) | Fty LT (ksi) | Fty ST (ksi) | Fcy L (ksi) | Fcy LT (ksi) | Fsu (ksi) | Fbru e/D=1.5 (ksi) | Fbru e/D=2.0 (ksi) | Fbry e/D=1.5 (ksi) | Fbry e/D=2.0 (ksi) | e LT (percent) | E (10³ ksi) | Ec (10³ ksi) | G (10³ ksi) | μ | ω (lb/in.³) |
|---:|:---|:---|:---|:---|:---|---:|---:|---:|---:|---:|---:|---:|---:|---:|---:|---:|---:|---:|---:|---:|---:|---:|---:|---:|
| 1 | AMS-QQ-A-250\30 | Plate | T87 | 0.250-1.000 | A | 63 | 64 | — | 50 | 51 | — | 51 | 53 | 37 | 99 | 126 | 82 | 94 | 7 | 10.5 | 10.8 | 4.0 | 0.33 | 0.103 |
| 2 | AMS-QQ-A-250\30 | Plate | T87 | 0.250-1.000 | B | 64 | 65 | — | 51 | 52 | — | 52 | 54 | 38 | 100 | 128 | 83 | 96 | — | 10.5 | 10.8 | 4.0 | 0.33 | 0.103 |
| 3 | AMS-QQ-A-250\30 | Plate | T87 | 1.001-1.500 | A | 63 | 64 | — | 50 | 51 | — | 51 | 52 | 37 | 99 | 126 | 82 | 94 | 6 | 10.5 | 10.8 | 4.0 | 0.33 | 0.103 |
| 4 | AMS-QQ-A-250\30 | Plate | T87 | 1.001-1.500 | B | 64 | 65 | — | 51 | 52 | — | 52 | 53 | 38 | 100 | 128 | 83 | 96 | — | 10.5 | 10.8 | 4.0 | 0.33 | 0.103 |
| 5 | AMS-QQ-A-250\30 | Plate | T87 | 1.501-2.000 | A | 63 | 64 | 59 | 50 | 51 | 51 | 51 | 52 | 37 | 99 | 126 | 82 | 94 | 6 | 10.5 | 10.8 | 4.0 | 0.33 | 0.103 |
| 6 | AMS-QQ-A-250\30 | Plate | T87 | 1.501-2.000 | B | 64 | 65 | 60 | 51 | 52 | 52 | 52 | 53 | 38 | 100 | 128 | 83 | 96 | — | 10.5 | 10.8 | 4.0 | 0.33 | 0.103 |
| 7 | AMS-QQ-A-250\30 | Plate | T87 | 2.001-3.000 | A | 63 | 64 | 56 | 50 | 51 | 50 | — | — | — | — | — | — | — | 6 | 10.5 | 10.8 | 4.0 | 0.33 | 0.103 |
| 8 | AMS-QQ-A-250\30 | Plate | T87 | 2.001-3.000 | B | 64 | 65 | 57 | 51 | 52 | 51 | — | — | — | — | — | — | — | — | 10.5 | 10.8 | 4.0 | 0.33 | 0.103 |
| 9 | AMS-QQ-A-250\30 | Plate | T87 | 3.001-4.000 | A | 61 | 62 | 52 | 49 | 51 | 48 | — | — | — | — | — | — | — | 4 | 10.5 | 10.8 | 4.0 | 0.33 | 0.103 |
| 10 | AMS-QQ-A-250\30 | Plate | T87 | 3.001-4.000 | B | 62 | 63 | 53 | 50 | 51 | 49 | — | — | — | — | — | — | — | — | 10.5 | 10.8 | 4.0 | 0.33 | 0.103 |
| 11 | AMS-QQ-A-250\30 | Plate | T87 | 4.001-5.000 | A | — | 61 | — | — | 49 | — | — | — | — | — | — | — | — | 3 | 10.5 | 10.8 | 4.0 | 0.33 | 0.103 |
| 12 | AMS-QQ-A-250\30 | Plate | T87 | 4.001-5.000 | B | — | 62 | — | — | 50 | — | — | — | — | — | — | — | — | — | 10.5 | 10.8 | 4.0 | 0.33 | 0.103 |

### Footnotes to Table 3.2.8.0(b3) (as printed)

- a: See Table 3.1.2.1.1. Bearing values are “dry pin” values per Section 1.4.7.1.

## Ramberg-Osgood parameters

Read from the typical stress-strain figures (text annotations on the figure). Typical curves:
not design allowables. Equation 9.8.4.1.2(b), PDF page 1594:
e_total = f/E + 0.002 (f/f0.2ys)^n.

### Figure 3.2.8.4.6(a)

- pdf_page: 493
- caption: Figure 3.2.8.4.6(a). Typical tensile and compressive stress-strain and compressive tangent-modulus curves for 2219-T87 aluminum alloy sheet and plate at room temperature.
- thickness: 0.125 - 1.000 in.

| curve | n | 0.2% yield (ksi) |
|:---|---:|---:|
| L & LT-tension | 14 | — |
| L & LT-comp. | 14 | — |

## Figures

| figure | pdf page | file | caption |
|:---|---:|:---|:---|
| 3.2.8.4.1(a) | 491 | figures/mil-hdbk-5j-p0491.png | Figure 3.2.8.4.1(a). Effect of temperature on the tensile ultimate strength (Ftu) of 2219-T87 aluminum alloy sheet and plate. |
| 3.2.8.4.1(b) | 492 | figures/mil-hdbk-5j-p0492.png | Figure 3.2.8.4.1(b). Effect of temperature on the tensile yield strength (Fty) of 2219- T87 aluminum alloy sheet and plate. |
| 3.2.8.4.6(a) | 493 | figures/mil-hdbk-5j-p0493.png | Figure 3.2.8.4.6(a). Typical tensile and compressive stress-strain and compressive tangent-modulus curves for 2219-T87 aluminum alloy sheet and plate at room temperature. |

File: src/aerokit/materials/data/al-6061-t4.md
---
material: al-6061-t4
alloy: 6061
temper_or_condition: T4
product_forms: Sheet
bases: A, B
source_document: MIL-HDBK-5J, Department of Defense Handbook: Metallic Materials and Elements for Aerospace Vehicle Structures, 31 January 2003 (Distribution Statement A: approved for public release; distribution is unlimited)
source_url: https://everyspec.com/MIL-HDBK/MIL-HDBK-0001-0099/download.php?spec=MIL_HDBK_5J.139.pdf
source_file: references/materials/mil-hdbk-5j/MIL-HDBK-5J.pdf
source_sha256: 67a4c320cc6c7f23ad155e428a21b3a940e489458a1570026e9b83c2901e6777
source_tables: 3.6.2.0(b1) (PDF page 566, printed page 3-264)
extraction: automatic (scripts/materials/extract_mil_hdbk_5.py); no manual transcription
units: as printed in the source (ksi; 10³ ksi; percent; lb/in.³); values copied digit for digit, never rounded or converted
---

# 6061 T4 — MIL-HDBK-5J design allowables

Each table row is one column of the source table (one thickness range and basis).
Cell syntax: `64` = value as printed; `51 [a]` = value with footnote marker a;
`—` = nothing printed ("..." or blank in the source); `— [c]` = no value, footnote c only.
Values that the source prints once across several columns (E, Ec, G, μ, ω and some others)
are repeated in every column they span. S-basis values are specification minima; A and B
are statistically based (MIL-HDBK-5J Section 1.4.1.1).

## Table 3.6.2.0(b1)

- title: Design Mechanical and Physical Properties of 6061 Aluminum Alloy Sheet
- pdf_page: 566
- printed_page: 3-264
- extraction: automatic
- elongation_label: e, percent (S-basis):
- not_extracted: C, K, and α: See Figure 3.6.2.0

| col | specification | form | temper | thickness (in.) | basis | Ftu L (ksi) | Ftu LT (ksi) | Fty L (ksi) | Fty LT (ksi) | Fcy L (ksi) | Fcy LT (ksi) | Fsu (ksi) | Fbru e/D=1.5 (ksi) | Fbru e/D=2.0 (ksi) | Fbry e/D=1.5 (ksi) | Fbry e/D=2.0 (ksi) | e LT (percent) | E (10³ ksi) | Ec (10³ ksi) | G (10³ ksi) | μ | ω (lb/in.³) |
|---:|:---|:---|:---|:---|:---|---:|---:|---:|---:|---:|---:|---:|---:|---:|---:|---:|---:|---:|---:|---:|---:|---:|
| 1 | AMS 4026 and AMS-QQ-A-250/11 | Sheet | T4 | 0.010-0.249 | A | — | 30 | — | 16 | — | 16 | 20 | 48 | 63 | 22 | 26 | — [c] | 9.9 | 10.1 | 3.8 | 0.33 | 0.098 |
| 2 | AMS 4026 and AMS-QQ-A-250/11 | Sheet | T4 | 0.010-0.249 | B | — | 32 | — | 18 | — | 18 | 21 | 51 | 67 | 25 | 29 | — | 9.9 | 10.1 | 3.8 | 0.33 | 0.098 |

### Footnotes to Table 3.6.2.0(b1) (as printed)

- a: Design allowables were based upon data obtained from testing samples of material, supplied in the O or F temper, which were heat treated to demonstrate response to heat treatment by suppliers. Properties obtained by the user may be lower than those listed if the material has been formed or otherwise cold or hot worked, particularly in the annealed temper, prior to solution heat treatment.
- b: Design allowables were based upon data obtained from testing T6 sheet and from testing samples of sheet, supplied in the O or F temper, which were heat treated to T62 temper to demonstrate response to heat treatment by suppliers. Properties obtained may be lower than those listed if the material has been formed or otherwise cold worked, particularly in the annealed temper, prior to solution heat treatment.
- c: See Table 3.6.2.0(b3).

File: src/aerokit/materials/data/al-6061-t42.md
---
material: al-6061-t42
alloy: 6061
temper_or_condition: T42
product_forms: Plate; Sheet
bases: S
source_document: MIL-HDBK-5J, Department of Defense Handbook: Metallic Materials and Elements for Aerospace Vehicle Structures, 31 January 2003 (Distribution Statement A: approved for public release; distribution is unlimited)
source_url: https://everyspec.com/MIL-HDBK/MIL-HDBK-0001-0099/download.php?spec=MIL_HDBK_5J.139.pdf
source_file: references/materials/mil-hdbk-5j/MIL-HDBK-5J.pdf
source_sha256: 67a4c320cc6c7f23ad155e428a21b3a940e489458a1570026e9b83c2901e6777
source_tables: 3.6.2.0(b1) (PDF page 566, printed page 3-264); 3.6.2.0(b2) (PDF page 567, printed page 3-265)
extraction: automatic (scripts/materials/extract_mil_hdbk_5.py); no manual transcription
units: as printed in the source (ksi; 10³ ksi; percent; lb/in.³); values copied digit for digit, never rounded or converted
---

# 6061 T42 — MIL-HDBK-5J design allowables

Each table row is one column of the source table (one thickness range and basis).
Cell syntax: `64` = value as printed; `51 [a]` = value with footnote marker a;
`—` = nothing printed ("..." or blank in the source); `— [c]` = no value, footnote c only.
Values that the source prints once across several columns (E, Ec, G, μ, ω and some others)
are repeated in every column they span. S-basis values are specification minima; A and B
are statistically based (MIL-HDBK-5J Section 1.4.1.1).

## Table 3.6.2.0(b1)

- title: Design Mechanical and Physical Properties of 6061 Aluminum Alloy Sheet
- pdf_page: 566
- printed_page: 3-264
- extraction: automatic
- elongation_label: e, percent (S-basis):
- not_extracted: C, K, and α: See Figure 3.6.2.0

| col | specification | form | temper | thickness (in.) | basis | Ftu L (ksi) | Ftu LT (ksi) | Fty L (ksi) | Fty LT (ksi) | Fcy L (ksi) | Fcy LT (ksi) | Fsu (ksi) | Fbru e/D=1.5 (ksi) | Fbru e/D=2.0 (ksi) | Fbry e/D=1.5 (ksi) | Fbry e/D=2.0 (ksi) | e LT (percent) | E (10³ ksi) | Ec (10³ ksi) | G (10³ ksi) | μ | ω (lb/in.³) |
|---:|:---|:---|:---|:---|:---|---:|---:|---:|---:|---:|---:|---:|---:|---:|---:|---:|---:|---:|---:|---:|---:|---:|
| 3 | AMS-QQ-A-250/11 | Sheet | T42 [a] | 0.010-0.249 | S | — | 30 | — | 14 | — | — | — | — | — | — | — | — [c] | 9.9 | 10.1 | 3.8 | 0.33 | 0.098 |

### Footnotes to Table 3.6.2.0(b1) (as printed)

- a: Design allowables were based upon data obtained from testing samples of material, supplied in the O or F temper, which were heat treated to demonstrate response to heat treatment by suppliers. Properties obtained by the user may be lower than those listed if the material has been formed or otherwise cold or hot worked, particularly in the annealed temper, prior to solution heat treatment.
- b: Design allowables were based upon data obtained from testing T6 sheet and from testing samples of sheet, supplied in the O or F temper, which were heat treated to T62 temper to demonstrate response to heat treatment by suppliers. Properties obtained may be lower than those listed if the material has been formed or otherwise cold worked, particularly in the annealed temper, prior to solution heat treatment.
- c: See Table 3.6.2.0(b3).

## Table 3.6.2.0(b2)

- title: Design Mechanical and Physical Properties of 6061 Aluminum Alloy Plate
- pdf_page: 567
- printed_page: 3-265
- extraction: automatic
- elongation_label: e, percent:
- not_extracted: C, K, and α,: See Figure 3.6.2.0

| col | specification | form | temper | thickness (in.) | basis | Ftu L (ksi) | Ftu LT (ksi) | Fty L (ksi) | Fty LT (ksi) | Fcy L (ksi) | Fcy LT (ksi) | Fsu (ksi) | Fbru e/D=1.5 (ksi) | Fbru e/D=2.0 (ksi) | Fbry e/D=1.5 (ksi) | Fbry e/D=2.0 (ksi) | e L (percent) | E (10³ ksi) | Ec (10³ ksi) | G (10³ ksi) | μ | ω (lb/in.³) |
|---:|:---|:---|:---|:---|:---|---:|---:|---:|---:|---:|---:|---:|---:|---:|---:|---:|---:|---:|---:|---:|---:|---:|
| 5 | AMS-QQ-A-250/11 | Plate | T42 [a] | 0.250-1.000 | S | — | 30 | — | 14 | — | — | — | — | — | — | — | 18 | 9.9 | 10.1 | 3.8 | 0.33 | 0.098 |
| 6 | AMS-QQ-A-250/11 | Plate | T42 [a] | 1.001-3.000 | S | — | 30 | — | 14 | — | — | — | — | — | — | — | 16 | 9.9 | 10.1 | 3.8 | 0.33 | 0.098 |

### Footnotes to Table 3.6.2.0(b2) (as printed)

- a: Design allowables were based upon data obtained from testing samples of material, supplied in the O temper, which were heat treated to demonstrate response to heat treatment by suppliers. Properties obtained by the user may be lower than those listed if the material has been formed or otherwise cold or hot worked, particularly in the annealed temper, prior to solution heat treatment.
- b: Design allowables were based upon data obtained from testing T651 plate and from testing samples of plate, supplied in the O temper, which were heat treated to demonstrate response to heat treatment by suppliers. Properties obtained may be lower than those listed if the material has been formed or otherwise cold worked, particularly in the annealed temper, prior to solution heat treatment.
- c: Properties for this thickness apply only to T651 temper.
- d: See Table 3.6.2.0(b3).

File: src/aerokit/materials/data/al-6061-t451.md
---
material: al-6061-t451
alloy: 6061
temper_or_condition: T451
product_forms: Plate
bases: A, B
source_document: MIL-HDBK-5J, Department of Defense Handbook: Metallic Materials and Elements for Aerospace Vehicle Structures, 31 January 2003 (Distribution Statement A: approved for public release; distribution is unlimited)
source_url: https://everyspec.com/MIL-HDBK/MIL-HDBK-0001-0099/download.php?spec=MIL_HDBK_5J.139.pdf
source_file: references/materials/mil-hdbk-5j/MIL-HDBK-5J.pdf
source_sha256: 67a4c320cc6c7f23ad155e428a21b3a940e489458a1570026e9b83c2901e6777
source_tables: 3.6.2.0(b2) (PDF page 567, printed page 3-265)
extraction: automatic (scripts/materials/extract_mil_hdbk_5.py); no manual transcription
units: as printed in the source (ksi; 10³ ksi; percent; lb/in.³); values copied digit for digit, never rounded or converted
---

# 6061 T451 — MIL-HDBK-5J design allowables

Each table row is one column of the source table (one thickness range and basis).
Cell syntax: `64` = value as printed; `51 [a]` = value with footnote marker a;
`—` = nothing printed ("..." or blank in the source); `— [c]` = no value, footnote c only.
Values that the source prints once across several columns (E, Ec, G, μ, ω and some others)
are repeated in every column they span. S-basis values are specification minima; A and B
are statistically based (MIL-HDBK-5J Section 1.4.1.1).

## Table 3.6.2.0(b2)

- title: Design Mechanical and Physical Properties of 6061 Aluminum Alloy Plate
- pdf_page: 567
- printed_page: 3-265
- extraction: automatic
- elongation_label: e, percent:
- not_extracted: C, K, and α,: See Figure 3.6.2.0

| col | specification | form | temper | thickness (in.) | basis | Ftu L (ksi) | Ftu LT (ksi) | Fty L (ksi) | Fty LT (ksi) | Fcy L (ksi) | Fcy LT (ksi) | Fsu (ksi) | Fbru e/D=1.5 (ksi) | Fbru e/D=2.0 (ksi) | Fbry e/D=1.5 (ksi) | Fbry e/D=2.0 (ksi) | e L (percent) | E (10³ ksi) | Ec (10³ ksi) | G (10³ ksi) | μ | ω (lb/in.³) |
|---:|:---|:---|:---|:---|:---|---:|---:|---:|---:|---:|---:|---:|---:|---:|---:|---:|---:|---:|---:|---:|---:|---:|
| 1 | AMS 4026 and AMS-QQ-A-250/11 | Plate | T451 | 0.250-2.000 | A | — | 30 | — | 16 | — | 16 | 20 | 48 | 63 | 22 | 26 | — [d] | 9.9 | 10.1 | 3.8 | 0.33 | 0.098 |
| 2 | AMS 4026 and AMS-QQ-A-250/11 | Plate | T451 | 0.250-2.000 | B | — | 32 | — | 18 | — | 18 | 21 | 52 | 67 | 25 | 29 | — | 9.9 | 10.1 | 3.8 | 0.33 | 0.098 |
| 3 | AMS 4026 and AMS-QQ-A-250/11 | Plate | T451 | 2.001-3.000 | A | — | 30 | — | 16 | — | — | — | — | — | — | — | 16 | 9.9 | 10.1 | 3.8 | 0.33 | 0.098 |
| 4 | AMS 4026 and AMS-QQ-A-250/11 | Plate | T451 | 2.001-3.000 | B | — | 32 | — | 18 | — | — | — | — | — | — | — | — | 9.9 | 10.1 | 3.8 | 0.33 | 0.098 |

### Footnotes to Table 3.6.2.0(b2) (as printed)

- a: Design allowables were based upon data obtained from testing samples of material, supplied in the O temper, which were heat treated to demonstrate response to heat treatment by suppliers. Properties obtained by the user may be lower than those listed if the material has been formed or otherwise cold or hot worked, particularly in the annealed temper, prior to solution heat treatment.
- b: Design allowables were based upon data obtained from testing T651 plate and from testing samples of plate, supplied in the O temper, which were heat treated to demonstrate response to heat treatment by suppliers. Properties obtained may be lower than those listed if the material has been formed or otherwise cold worked, particularly in the annealed temper, prior to solution heat treatment.
- c: Properties for this thickness apply only to T651 temper.
- d: See Table 3.6.2.0(b3).

File: src/aerokit/materials/data/al-6061-t6.md
---
material: al-6061-t6
alloy: 6061
temper_or_condition: T6
product_forms: Sheet
bases: A, B
source_document: MIL-HDBK-5J, Department of Defense Handbook: Metallic Materials and Elements for Aerospace Vehicle Structures, 31 January 2003 (Distribution Statement A: approved for public release; distribution is unlimited)
source_url: https://everyspec.com/MIL-HDBK/MIL-HDBK-0001-0099/download.php?spec=MIL_HDBK_5J.139.pdf
source_file: references/materials/mil-hdbk-5j/MIL-HDBK-5J.pdf
source_sha256: 67a4c320cc6c7f23ad155e428a21b3a940e489458a1570026e9b83c2901e6777
source_tables: 3.6.2.0(b1) (PDF page 566, printed page 3-264)
extraction: automatic (scripts/materials/extract_mil_hdbk_5.py); no manual transcription
units: as printed in the source (ksi; 10³ ksi; percent; lb/in.³); values copied digit for digit, never rounded or converted
---

# 6061 T6 — MIL-HDBK-5J design allowables

Each table row is one column of the source table (one thickness range and basis).
Cell syntax: `64` = value as printed; `51 [a]` = value with footnote marker a;
`—` = nothing printed ("..." or blank in the source); `— [c]` = no value, footnote c only.
Values that the source prints once across several columns (E, Ec, G, μ, ω and some others)
are repeated in every column they span. S-basis values are specification minima; A and B
are statistically based (MIL-HDBK-5J Section 1.4.1.1).

## Table 3.6.2.0(b1)

- title: Design Mechanical and Physical Properties of 6061 Aluminum Alloy Sheet
- pdf_page: 566
- printed_page: 3-264
- extraction: automatic
- elongation_label: e, percent (S-basis):
- not_extracted: C, K, and α: See Figure 3.6.2.0

| col | specification | form | temper | thickness (in.) | basis | Ftu L (ksi) | Ftu LT (ksi) | Fty L (ksi) | Fty LT (ksi) | Fcy L (ksi) | Fcy LT (ksi) | Fsu (ksi) | Fbru e/D=1.5 (ksi) | Fbru e/D=2.0 (ksi) | Fbry e/D=1.5 (ksi) | Fbry e/D=2.0 (ksi) | e LT (percent) | E (10³ ksi) | Ec (10³ ksi) | G (10³ ksi) | μ | ω (lb/in.³) |
|---:|:---|:---|:---|:---|:---|---:|---:|---:|---:|---:|---:|---:|---:|---:|---:|---:|---:|---:|---:|---:|---:|---:|
| 4 | AMS 4025, AMS 4027 and AMS-QQ-A-250/11 | Sheet | T6 and T62 [b] | 0.010-0.249 | A | 42 | 42 | 36 | 35 | 35 | 36 | 27 | 67 | 88 | 50 | 58 | — [c] | 9.9 | 10.1 | 3.8 | 0.33 | 0.098 |
| 5 | AMS 4025, AMS 4027 and AMS-QQ-A-250/11 | Sheet | T6 and T62 [b] | 0.010-0.249 | B | 43 | 43 | 38 | 37 | 37 | 38 | 28 | 69 | 90 | 53 | 61 | — | 9.9 | 10.1 | 3.8 | 0.33 | 0.098 |

### Footnotes to Table 3.6.2.0(b1) (as printed)

- a: Design allowables were based upon data obtained from testing samples of material, supplied in the O or F temper, which were heat treated to demonstrate response to heat treatment by suppliers. Properties obtained by the user may be lower than those listed if the material has been formed or otherwise cold or hot worked, particularly in the annealed temper, prior to solution heat treatment.
- b: Design allowables were based upon data obtained from testing T6 sheet and from testing samples of sheet, supplied in the O or F temper, which were heat treated to T62 temper to demonstrate response to heat treatment by suppliers. Properties obtained may be lower than those listed if the material has been formed or otherwise cold worked, particularly in the annealed temper, prior to solution heat treatment.
- c: See Table 3.6.2.0(b3).

## Ramberg-Osgood parameters

Read from the typical stress-strain figures (text annotations on the figure). Typical curves:
not design allowables. Equation 9.8.4.1.2(b), PDF page 1594:
e_total = f/E + 0.002 (f/f0.2ys)^n.

### Figure 3.6.2.2.6(f)

- pdf_page: 583
- caption: Figure 3.6.2.2.6(f). Typical compressive stress-strain and compressive tangent- modulus curves for 6061-T6 aluminum alloy sheet at room temperature.
- thickness: ≤ 0.249 in.

| curve | n | 0.2% yield (ksi) |
|:---|---:|---:|
| L-comp. | 19 | — |
| LT-comp. | 21 | — |

### Figure 3.6.2.2.6(g)

- pdf_page: 584
- caption: Figure 3.6.2.2.6(g). Typical tensile and compressive stress-strain and compressive tangent-modulus curves for 6061-T6 aluminum alloy sheet at room temperature.
- thickness: —

| curve | n | 0.2% yield (ksi) |
|:---|---:|---:|
| L-tension | 50 | 40 |
| L-comp. | 18 | 40 |

## Figures

| figure | pdf page | file | caption |
|:---|---:|:---|:---|
| 3.6.2.2.1(a) | 576 | figures/mil-hdbk-5j-p0576.png | Figure 3.6.2.2.1(a). Effect of temperature on the tensile ultimate strength (Ftu) of 6061-T6 aluminum alloy (all products). |
| 3.6.2.2.1(b) | 577 | figures/mil-hdbk-5j-p0577.png | Figure 3.6.2.2.1(b). Effect of temperature on the tensile yield strength (Fty) of 6061- T6 aluminum alloy (all products). |
| 3.6.2.2.4 | 579 | figures/mil-hdbk-5j-p0579.png | Figure 3.6.2.2.4. Effect of temperature on the tensile and compressive moduli (E and Ec) of 6061 aluminum alloy. |
| 3.6.2.2.6(f) | 583 | figures/mil-hdbk-5j-p0583.png | Figure 3.6.2.2.6(f). Typical compressive stress-strain and compressive tangent- modulus curves for 6061-T6 aluminum alloy sheet at room temperature. |
| 3.6.2.2.6(g) | 584 | figures/mil-hdbk-5j-p0584.png | Figure 3.6.2.2.6(g). Typical tensile and compressive stress-strain and compressive tangent-modulus curves for 6061-T6 aluminum alloy sheet at room temperature. |

File: src/aerokit/materials/data/al-6061-t62.md
---
material: al-6061-t62
alloy: 6061
temper_or_condition: T62
product_forms: Plate; Sheet
bases: A, B, S
source_document: MIL-HDBK-5J, Department of Defense Handbook: Metallic Materials and Elements for Aerospace Vehicle Structures, 31 January 2003 (Distribution Statement A: approved for public release; distribution is unlimited)
source_url: https://everyspec.com/MIL-HDBK/MIL-HDBK-0001-0099/download.php?spec=MIL_HDBK_5J.139.pdf
source_file: references/materials/mil-hdbk-5j/MIL-HDBK-5J.pdf
source_sha256: 67a4c320cc6c7f23ad155e428a21b3a940e489458a1570026e9b83c2901e6777
source_tables: 3.6.2.0(b1) (PDF page 566, printed page 3-264); 3.6.2.0(b2) (PDF page 567, printed page 3-265)
extraction: automatic (scripts/materials/extract_mil_hdbk_5.py); no manual transcription
units: as printed in the source (ksi; 10³ ksi; percent; lb/in.³); values copied digit for digit, never rounded or converted
---

# 6061 T62 — MIL-HDBK-5J design allowables

Each table row is one column of the source table (one thickness range and basis).
Cell syntax: `64` = value as printed; `51 [a]` = value with footnote marker a;
`—` = nothing printed ("..." or blank in the source); `— [c]` = no value, footnote c only.
Values that the source prints once across several columns (E, Ec, G, μ, ω and some others)
are repeated in every column they span. S-basis values are specification minima; A and B
are statistically based (MIL-HDBK-5J Section 1.4.1.1).

## Table 3.6.2.0(b1)

- title: Design Mechanical and Physical Properties of 6061 Aluminum Alloy Sheet
- pdf_page: 566
- printed_page: 3-264
- extraction: automatic
- elongation_label: e, percent (S-basis):
- not_extracted: C, K, and α: See Figure 3.6.2.0

| col | specification | form | temper | thickness (in.) | basis | Ftu L (ksi) | Ftu LT (ksi) | Fty L (ksi) | Fty LT (ksi) | Fcy L (ksi) | Fcy LT (ksi) | Fsu (ksi) | Fbru e/D=1.5 (ksi) | Fbru e/D=2.0 (ksi) | Fbry e/D=1.5 (ksi) | Fbry e/D=2.0 (ksi) | e LT (percent) | E (10³ ksi) | Ec (10³ ksi) | G (10³ ksi) | μ | ω (lb/in.³) |
|---:|:---|:---|:---|:---|:---|---:|---:|---:|---:|---:|---:|---:|---:|---:|---:|---:|---:|---:|---:|---:|---:|---:|
| 4 | AMS 4025, AMS 4027 and AMS-QQ-A-250/11 | Sheet | T6 and T62 [b] | 0.010-0.249 | A | 42 | 42 | 36 | 35 | 35 | 36 | 27 | 67 | 88 | 50 | 58 | — [c] | 9.9 | 10.1 | 3.8 | 0.33 | 0.098 |
| 5 | AMS 4025, AMS 4027 and AMS-QQ-A-250/11 | Sheet | T6 and T62 [b] | 0.010-0.249 | B | 43 | 43 | 38 | 37 | 37 | 38 | 28 | 69 | 90 | 53 | 61 | — | 9.9 | 10.1 | 3.8 | 0.33 | 0.098 |

### Footnotes to Table 3.6.2.0(b1) (as printed)

- a: Design allowables were based upon data obtained from testing samples of material, supplied in the O or F temper, which were heat treated to demonstrate response to heat treatment by suppliers. Properties obtained by the user may be lower than those listed if the material has been formed or otherwise cold or hot worked, particularly in the annealed temper, prior to solution heat treatment.
- b: Design allowables were based upon data obtained from testing T6 sheet and from testing samples of sheet, supplied in the O or F temper, which were heat treated to T62 temper to demonstrate response to heat treatment by suppliers. Properties obtained may be lower than those listed if the material has been formed or otherwise cold worked, particularly in the annealed temper, prior to solution heat treatment.
- c: See Table 3.6.2.0(b3).

## Table 3.6.2.0(b2)

- title: Design Mechanical and Physical Properties of 6061 Aluminum Alloy Plate
- pdf_page: 567
- printed_page: 3-265
- extraction: automatic
- elongation_label: e, percent:
- not_extracted: C, K, and α,: See Figure 3.6.2.0

| col | specification | form | temper | thickness (in.) | basis | Ftu L (ksi) | Ftu LT (ksi) | Fty L (ksi) | Fty LT (ksi) | Fcy L (ksi) | Fcy LT (ksi) | Fsu (ksi) | Fbru e/D=1.5 (ksi) | Fbru e/D=2.0 (ksi) | Fbry e/D=1.5 (ksi) | Fbry e/D=2.0 (ksi) | e L (percent) | E (10³ ksi) | Ec (10³ ksi) | G (10³ ksi) | μ | ω (lb/in.³) |
|---:|:---|:---|:---|:---|:---|---:|---:|---:|---:|---:|---:|---:|---:|---:|---:|---:|---:|---:|---:|---:|---:|---:|
| 7 | AMS 4025, AMS 4027 and AMS-QQ-A-250/11 | Plate | T651 and T62 [b] | 0.250-2.000 | A | 42 | 42 | 36 | 35 | 35 | 36 | 27 | 67 | 88 | 50 | 58 | — [d] | 9.9 | 10.1 | 3.8 | 0.33 | 0.098 |
| 8 | AMS 4025, AMS 4027 and AMS-QQ-A-250/11 | Plate | T651 and T62 [b] | 0.250-2.000 | B | 43 | 43 | 38 | 37 | 37 | 38 | 28 | 69 | 90 | 53 | 61 | — | 9.9 | 10.1 | 3.8 | 0.33 | 0.098 |
| 9 | AMS 4025, AMS 4027 and AMS-QQ-A-250/11 | Plate | T651 and T62 [b] | 2.001-3.000 | A | — | 42 | — | 35 | — | — | — | — | — | — | — | 6 | 9.9 | 10.1 | 3.8 | 0.33 | 0.098 |
| 10 | AMS 4025, AMS 4027 and AMS-QQ-A-250/11 | Plate | T651 and T62 [b] | 2.001-3.000 | B | — | 43 | — | 37 | — | — | — | — | — | — | — | — | 9.9 | 10.1 | 3.8 | 0.33 | 0.098 |
| 11 | AMS 4025, AMS 4027 and AMS-QQ-A-250/11 | Plate | T651 and T62 [b] | 3.001-4.000 | S | — | 42 | — | 35 | — | — | — | — | — | — | — | 6 | 9.9 | 10.1 | 3.8 | 0.33 | 0.098 |
| 12 | AMS 4025, AMS 4027 and AMS-QQ-A-250/11 | Plate | T651 and T62 [b] | 4.001-6.000 [c] | S | — | 40 | — | 35 | — | — | — | — | — | — | — | 6 | 9.9 | 10.1 | 3.8 | 0.33 | 0.098 |

### Footnotes to Table 3.6.2.0(b2) (as printed)

- a: Design allowables were based upon data obtained from testing samples of material, supplied in the O temper, which were heat treated to demonstrate response to heat treatment by suppliers. Properties obtained by the user may be lower than those listed if the material has been formed or otherwise cold or hot worked, particularly in the annealed temper, prior to solution heat treatment.
- b: Design allowables were based upon data obtained from testing T651 plate and from testing samples of plate, supplied in the O temper, which were heat treated to demonstrate response to heat treatment by suppliers. Properties obtained may be lower than those listed if the material has been formed or otherwise cold worked, particularly in the annealed temper, prior to solution heat treatment.
- c: Properties for this thickness apply only to T651 temper.
- d: See Table 3.6.2.0(b3).
