Repository: ayberkdt/team-beautiful

File: src/aerokit/materials/data/al-6061-t651.md
---
material: al-6061-t651
alloy: 6061
temper_or_condition: T651
product_forms: Plate
bases: A, B, S
source_document: MIL-HDBK-5J, Department of Defense Handbook: Metallic Materials and Elements for Aerospace Vehicle Structures, 31 January 2003 (Distribution Statement A: approved for public release; distribution is unlimited)
source_url: https://everyspec.com/MIL-HDBK/MIL-HDBK-0001-0099/download.php?spec=MIL_HDBK_5J.139.pdf
source_file: references/materials/mil-hdbk-5j/MIL-HDBK-5J.pdf
source_sha256: 67a4c320cc6c7f23ad155e428a21b3a940e489458a1570026e9b83c2901e6777
source_tables: 3.6.2.0(b2) (PDF page 567, printed page 3-265)
extraction: automatic (scripts/materials/extract_mil_hdbk_5.py); no manual transcription
units: as printed in the source (ksi; 10³ ksi; percent; lb/in.³); values copied digit for digit, never rounded or converted
---

# 6061 T651 — MIL-HDBK-5J design allowables

Each table row is one column of the source table (one thickness range and basis).
Cell syntax: `64` = value as printed; `51 [a]` = value with footnote marker a;
`—` = nothing printed ("..." or blank in the source); `— [c]` = no value, footnote c only.
Values that the source prints once across several columns (E, Ec, G, μ, ω and some others)
are repeated in every column they span. S-basis values are specification minima; A and B
are statistically based (MIL-HDBK-5J Section 1.4.1.1).

## Table 3.6.2.0(b2)

- title: Design Mechanical and Physical Properties of 6061 Aluminum Alloy Plate
- pdf_page: 567
- printed_page: 3-265
- extraction: automatic
- elongation_label: e, percent:
- not_extracted: C, K, and α,: See Figure 3.6.2.0

| col | specification | form | temper | thickness (in.) | basis | Ftu L (ksi) | Ftu LT (ksi) | Fty L (ksi) | Fty LT (ksi) | Fcy L (ksi) | Fcy LT (ksi) | Fsu (ksi) | Fbru e/D=1.5 (ksi) | Fbru e/D=2.0 (ksi) | Fbry e/D=1.5 (ksi) | Fbry e/D=2.0 (ksi) | e L (percent) | E (10³ ksi) | Ec (10³ ksi) | G (10³ ksi) | μ | ω (lb/in.³) |
|---:|:---|:---|:---|:---|:---|---:|---:|---:|---:|---:|---:|---:|---:|---:|---:|---:|---:|---:|---:|---:|---:|---:|
| 7 | AMS 4025, AMS 4027 and AMS-QQ-A-250/11 | Plate | T651 and T62 [b] | 0.250-2.000 | A | 42 | 42 | 36 | 35 | 35 | 36 | 27 | 67 | 88 | 50 | 58 | — [d] | 9.9 | 10.1 | 3.8 | 0.33 | 0.098 |
| 8 | AMS 4025, AMS 4027 and AMS-QQ-A-250/11 | Plate | T651 and T62 [b] | 0.250-2.000 | B | 43 | 43 | 38 | 37 | 37 | 38 | 28 | 69 | 90 | 53 | 61 | — | 9.9 | 10.1 | 3.8 | 0.33 | 0.098 |
| 9 | AMS 4025, AMS 4027 and AMS-QQ-A-250/11 | Plate | T651 and T62 [b] | 2.001-3.000 | A | — | 42 | — | 35 | — | — | — | — | — | — | — | 6 | 9.9 | 10.1 | 3.8 | 0.33 | 0.098 |
| 10 | AMS 4025, AMS 4027 and AMS-QQ-A-250/11 | Plate | T651 and T62 [b] | 2.001-3.000 | B | — | 43 | — | 37 | — | — | — | — | — | — | — | — | 9.9 | 10.1 | 3.8 | 0.33 | 0.098 |
| 11 | AMS 4025, AMS 4027 and AMS-QQ-A-250/11 | Plate | T651 and T62 [b] | 3.001-4.000 | S | — | 42 | — | 35 | — | — | — | — | — | — | — | 6 | 9.9 | 10.1 | 3.8 | 0.33 | 0.098 |
| 12 | AMS 4025, AMS 4027 and AMS-QQ-A-250/11 | Plate | T651 and T62 [b] | 4.001-6.000 [c] | S | — | 40 | — | 35 | — | — | — | — | — | — | — | 6 | 9.9 | 10.1 | 3.8 | 0.33 | 0.098 |

### Footnotes to Table 3.6.2.0(b2) (as printed)

- a: Design allowables were based upon data obtained from testing samples of material, supplied in the O temper, which were heat treated to demonstrate response to heat treatment by suppliers. Properties obtained by the user may be lower than those listed if the material has been formed or otherwise cold or hot worked, particularly in the annealed temper, prior to solution heat treatment.
- b: Design allowables were based upon data obtained from testing T651 plate and from testing samples of plate, supplied in the O temper, which were heat treated to demonstrate response to heat treatment by suppliers. Properties obtained may be lower than those listed if the material has been formed or otherwise cold worked, particularly in the annealed temper, prior to solution heat treatment.
- c: Properties for this thickness apply only to T651 temper.
- d: See Table 3.6.2.0(b3).

## Figures

| figure | pdf page | file | caption |
|:---|---:|:---|:---|
| 3.6.2.2.1(a) | 576 | figures/mil-hdbk-5j-p0576.png | Figure 3.6.2.2.1(a). Effect of temperature on the tensile ultimate strength (Ftu) of 6061-T6 aluminum alloy (all products). |
| 3.6.2.2.1(b) | 577 | figures/mil-hdbk-5j-p0577.png | Figure 3.6.2.2.1(b). Effect of temperature on the tensile yield strength (Fty) of 6061- T6 aluminum alloy (all products). |
| 3.6.2.2.4 | 579 | figures/mil-hdbk-5j-p0579.png | Figure 3.6.2.2.4. Effect of temperature on the tensile and compressive moduli (E and Ec) of 6061 aluminum alloy. |

File: src/aerokit/materials/data/al-7050-t7451.md
---
material: al-7050-t7451
alloy: 7050
temper_or_condition: T7451
product_forms: Plate
bases: A, B
source_document: MIL-HDBK-5J, Department of Defense Handbook: Metallic Materials and Elements for Aerospace Vehicle Structures, 31 January 2003 (Distribution Statement A: approved for public release; distribution is unlimited)
source_url: https://everyspec.com/MIL-HDBK/MIL-HDBK-0001-0099/download.php?spec=MIL_HDBK_5J.139.pdf
source_file: references/materials/mil-hdbk-5j/MIL-HDBK-5J.pdf
source_sha256: 67a4c320cc6c7f23ad155e428a21b3a940e489458a1570026e9b83c2901e6777
source_tables: 3.7.4.0(b1) (PDF page 626, printed page 3-324)
extraction: automatic (scripts/materials/extract_mil_hdbk_5.py); no manual transcription
units: as printed in the source (ksi; 10³ ksi; percent; lb/in.³); values copied digit for digit, never rounded or converted
---

# 7050 T7451 — MIL-HDBK-5J design allowables

Each table row is one column of the source table (one thickness range and basis).
Cell syntax: `64` = value as printed; `51 [a]` = value with footnote marker a;
`—` = nothing printed ("..." or blank in the source); `— [c]` = no value, footnote c only.
Values that the source prints once across several columns (E, Ec, G, μ, ω and some others)
are repeated in every column they span. S-basis values are specification minima; A and B
are statistically based (MIL-HDBK-5J Section 1.4.1.1).

## Table 3.7.4.0(b1)

- title: Design Mechanical and Physical Properties of 7050 Aluminum Alloy Plate
- pdf_page: 626
- printed_page: 3-324
- extraction: automatic
- elongation_label: e, percent (S-basis):
- row_footnote: Fbru [c]
- row_footnote: Fbry [c]
- not_extracted: C, Btu/(lb)(°F): 0.23 (at 212°F)
- not_extracted: K, Btu/[(hr)(ft^2 )(°F)/ft]: 91 (at 77°F)
- not_extracted: α, 10^-6 in./in./°F: 12.8 (68 to 212°F)

| col | specification | form | temper | thickness (in.) | basis | Ftu L (ksi) | Ftu LT (ksi) | Ftu ST (ksi) | Fty L (ksi) | Fty LT (ksi) | Fty ST (ksi) | Fcy L (ksi) | Fcy LT (ksi) | Fcy ST (ksi) | Fsu (ksi) | Fbru e/D=1.5 (ksi) | Fbru e/D=2.0 (ksi) | Fbry e/D=1.5 (ksi) | Fbry e/D=2.0 (ksi) | e L (percent) | e LT (percent) | e ST (percent) | E (10³ ksi) | Ec (10³ ksi) | G (10³ ksi) | μ | ω (lb/in.³) |
|---:|:---|:---|:---|:---|:---|---:|---:|---:|---:|---:|---:|---:|---:|---:|---:|---:|---:|---:|---:|---:|---:|---:|---:|---:|---:|---:|---:|
| 1 | AMS 4050 | Plate | T7451 | 0.250-1.500 | A | 74 [a] | 74 | — | 64 [b] | 64 | — | 63 | 66 | — | 42 | 107 | 140 | 86 | 101 | 10 | 9 | — | 10.3 | 10.6 | 3.9 | 0.33 | 0.102 |
| 2 | AMS 4050 | Plate | T7451 | 0.250-1.500 | B | 76 | 76 | — | 67 | 66 | — | 64 | 68 | — | 43 | 110 | 144 | 89 | 104 | — | — | — | 10.3 | 10.6 | 3.9 | 0.33 | 0.102 |
| 3 | AMS 4050 | Plate | T7451 | 1.501-2.000 | A | 74 | 74 [a] | — | 64 [b] | 64 | — | 62 | 67 | — | 43 | 109 | 142 | 89 | 104 | 10 | 9 | — | 10.3 | 10.6 | 3.9 | 0.33 | 0.102 |
| 4 | AMS 4050 | Plate | T7451 | 1.501-2.000 | B | 76 | 76 | — | 66 | 66 | — | 64 | 69 | — | 44 | 112 | 146 | 92 | 107 | — | — | — | 10.3 | 10.6 | 3.9 | 0.33 | 0.102 |
| 5 | AMS 4050 | Plate | T7451 | 2.001-3.000 | A | 73 [a] | 73 [a] | 68 | 63 [b] | 63 [b] | 59 | 61 | 66 | 63 | 43 | 108 | 141 | 89 | 104 | 9 | 8 | 3 | 10.3 | 10.6 | 3.9 | 0.33 | 0.102 |
| 6 | AMS 4050 | Plate | T7451 | 2.001-3.000 | B | 75 | 75 | 72 | 66 | 66 | 61 | 64 | 69 | 66 | 44 | 111 | 144 | 93 | 109 | — | — | — | 10.3 | 10.6 | 3.9 | 0.33 | 0.102 |
| 7 | AMS 4050 | Plate | T7451 | 3.001-4.000 | A | 72 | 72 | 68 [a] | 62 [b] | 62 | 57 | 60 | 65 | 63 | 43 | 107 | 140 | 90 | 104 | 9 | 6 | 3 | 10.3 | 10.6 | 3.9 | 0.33 | 0.102 |
| 8 | AMS 4050 | Plate | T7451 | 3.001-4.000 | B | 74 | 75 | 71 | 65 | 65 | 60 | 63 | 68 | 66 | 45 | 111 | 144 | 94 | 109 | — | — | — | 10.3 | 10.6 | 3.9 | 0.33 | 0.102 |
| 9 | AMS 4050 | Plate | T7451 | 4.001-5.000 | A | 71 [a] | 71 [a] | 67 | 61 [b] | 61 | 57 [b] | 58 | 64 | 63 | 43 | 107 | 138 | 90 | 105 | 9 | 5 | 3 | 10.3 | 10.6 | 3.9 | 0.33 | 0.102 |
| 10 | AMS 4050 | Plate | T7451 | 4.001-5.000 | B | 73 | 74 | 70 | 65 | 64 | 60 | 61 | 67 | 66 | 45 | 111 | 144 | 95 | 110 | — | — | — | 10.3 | 10.6 | 3.9 | 0.33 | 0.102 |
| 11 | AMS 4050 | Plate | T7451 | 5.001-6.000 | A | 70 [a] | 70 | 66 | 60 | 60 | 57 | 57 | 63 | 62 | 43 | 105 | 137 | 91 | 105 | 8 | 4 | 3 | 10.3 | 10.6 | 3.9 | 0.33 | 0.102 |
| 12 | AMS 4050 | Plate | T7451 | 5.001-6.000 | B | 72 | 73 | 69 | 63 | 62 | 59 | 59 | 66 | 64 | 45 | 110 | 142 | 94 | 108 | — | — | — | 10.3 | 10.6 | 3.9 | 0.33 | 0.102 |
| 13 | AMS 4050 | Plate | T7451 | 6.001-7.000 | A | 69 | 69 | 66 | 59 | 59 | 56 | 56 | 60 | 60 | 44 | 107 | 136 | 84 | 99 | 7 | 4 | 3 | 10.3 | 10.6 | 3.9 | 0.33 | 0.102 |
| 14 | AMS 4050 | Plate | T7451 | 6.001-7.000 | B | 72 | 72 | 68 | 62 | 62 | 58 | 59 | 63 | 63 | 46 | 112 | 143 | 89 | 105 | — | — | — | 10.3 | 10.6 | 3.9 | 0.33 | 0.102 |
| 15 | AMS 4050 | Plate | T7451 | 7.001-8.000 | A | 68 | 68 | 65 | 58 [b] | 58 | 55 [b] | 55 | 59 | 59 | 44 | 103 | 132 | 83 | 98 | 6 | 4 | 3 | 10.3 | 10.6 | 3.9 | 0.33 | 0.102 |
| 16 | AMS 4050 | Plate | T7451 | 7.001-8.000 | B | 71 | 71 | 67 | 63 | 61 | 58 | 57 | 62 | 62 | 46 | 108 | 138 | 87 | 102 | — | — | — | 10.3 | 10.6 | 3.9 | 0.33 | 0.102 |

### Footnotes to Table 3.7.4.0(b1) (as printed)

- a: S-basis values. Rounded T99 values for Ftu are as follows: for 0.250-1.500 (L) = 75 ksi, for 1.502-2.000 (LT) = 75 ksi, for 2.001-3.000 (L) and (LT) = 74 ksi, for 3.001-4.000 (ST) = 69 ksi, for 4.001-5.000 (L) and (LT) = 72 ksi, for 5.001-6.000 (L) = 71ksi.
- b: S-basis values. Rounded T99 values for Fty are as follows: for 0.250-1.500 (L) = 65 ksi, for 1.502-2.000 (L) = 65 ksi, for 2.001-3.000 (L) = 65 ksi, (LT) = 64 ksi, for 3.001-4.000 (L) = 63 ksi, for 4.001-5.000 (L) = 62 ksi, (ST) = 58 ksi, for 7.001-8.000 (L) = 59 ksi, (ST) = 56 ksi.
- c: See Table 3.1.2.1.1. Bearing values are “dry pin” values per Section 1.4.7.1.

## Ramberg-Osgood parameters

Read from the typical stress-strain figures (text annotations on the figure). Typical curves:
not design allowables. Equation 9.8.4.1.2(b), PDF page 1594:
e_total = f/E + 0.002 (f/f0.2ys)^n.

### Figure 3.7.4.2.6(a)

- pdf_page: 639
- caption: Figure 3.7.4.2.6(a). Typical tensile stress-strain curves for 7050-T7451 aluminum alloy plate at room temperature.
- thickness: 0.500 - 4.000 in.

| curve | n | 0.2% yield (ksi) |
|:---|---:|---:|
| L-tension | 19 | — |
| LT-tension | 13 | — |
| ST-tension | 10 | — |

### Figure 3.7.4.2.6(b)

- pdf_page: 639
- caption: Figure 3.7.4.2.6(b). Typical compressive stress-strain and compressive tangent- modulus curves for 7050-T7451 aluminum alloy plate at room temperature.
- thickness: 0.500 - 4.000 in.

| curve | n | 0.2% yield (ksi) |
|:---|---:|---:|
| L-comp. | 19 | — |
| LT-comp. | 22 | — |
| ST-comp. | 16 | — |

## Figures

| figure | pdf page | file | caption |
|:---|---:|:---|:---|
| 3.7.4.2.1 | 638 | figures/mil-hdbk-5j-p0638.png | Figure 3.7.4.2.1. Effect of temperature on the tensile ultimate strength (Ftu) and the tensile yield strength (Fty) of 7050-T7451 aluminum alloy plate. |
| 3.7.4.2.6(a) | 639 | figures/mil-hdbk-5j-p0639.png | Figure 3.7.4.2.6(a). Typical tensile stress-strain curves for 7050-T7451 aluminum alloy plate at room temperature. |
| 3.7.4.2.6(b) | 639 | figures/mil-hdbk-5j-p0639.png | Figure 3.7.4.2.6(b). Typical compressive stress-strain and compressive tangent- modulus curves for 7050-T7451 aluminum alloy plate at room temperature. |

File: src/aerokit/materials/data/al-7050-t7651.md
---
material: al-7050-t7651
alloy: 7050
temper_or_condition: T7651
product_forms: Plate
bases: A, B, S
source_document: MIL-HDBK-5J, Department of Defense Handbook: Metallic Materials and Elements for Aerospace Vehicle Structures, 31 January 2003 (Distribution Statement A: approved for public release; distribution is unlimited)
source_url: https://everyspec.com/MIL-HDBK/MIL-HDBK-0001-0099/download.php?spec=MIL_HDBK_5J.139.pdf
source_file: references/materials/mil-hdbk-5j/MIL-HDBK-5J.pdf
source_sha256: 67a4c320cc6c7f23ad155e428a21b3a940e489458a1570026e9b83c2901e6777
source_tables: 3.7.4.0(b2) (PDF page 627, printed page 3-325)
extraction: automatic (scripts/materials/extract_mil_hdbk_5.py); no manual transcription
units: as printed in the source (ksi; 10³ ksi; percent; lb/in.³); values copied digit for digit, never rounded or converted
---

# 7050 T7651 — MIL-HDBK-5J design allowables

Each table row is one column of the source table (one thickness range and basis).
Cell syntax: `64` = value as printed; `51 [a]` = value with footnote marker a;
`—` = nothing printed ("..." or blank in the source); `— [c]` = no value, footnote c only.
Values that the source prints once across several columns (E, Ec, G, μ, ω and some others)
are repeated in every column they span. S-basis values are specification minima; A and B
are statistically based (MIL-HDBK-5J Section 1.4.1.1).

## Table 3.7.4.0(b2)

- title: Design Mechanical and Physical Properties of 7050 Aluminum Alloy Plate
- pdf_page: 627
- printed_page: 3-325
- extraction: automatic
- elongation_label: e, percent (S-basis):
- row_footnote: Fbru [a]
- row_footnote: Fbry [a]
- not_extracted: C, Btu/(lb)(°F): 0.23 (at 212°F)
- not_extracted: K, Btu/[(hr)(ft^2 )(°F)/ft]: 89 (at 77°F)
- not_extracted: α, 10^-6 in./in./°F: 12.8 (68 to 212°F)

| col | specification | form | temper | thickness (in.) | basis | Ftu L (ksi) | Ftu LT (ksi) | Ftu ST (ksi) | Fty L (ksi) | Fty LT (ksi) | Fty ST (ksi) | Fcy L (ksi) | Fcy LT (ksi) | Fcy ST (ksi) | Fsu (ksi) | Fbru e/D=1.5 (ksi) | Fbru e/D=2.0 (ksi) | Fbry e/D=1.5 (ksi) | Fbry e/D=2.0 (ksi) | e L (percent) | e LT (percent) | e ST (percent) | E (10³ ksi) | Ec (10³ ksi) | G (10³ ksi) | μ | ω (lb/in.³) |
|---:|:---|:---|:---|:---|:---|---:|---:|---:|---:|---:|---:|---:|---:|---:|---:|---:|---:|---:|---:|---:|---:|---:|---:|---:|---:|---:|---:|
| 1 | AMS 4201 | Plate | T7651 | 0.250-1.000 | S | 76 | 76 | — | 66 | 66 | — | 64 | 68 | — | 43 | 110 | 142 | 87 | 102 | 9 | 8 | — | 10.3 | 10.8 | 4.0 | 0.33 | 0.102 |
| 2 | AMS 4201 | Plate | T7651 | 1.001-1.500 | A | 77 | 76 | — | 66 | 66 | — | 64 | 68 | — | 44 | 112 | 144 | 90 | 105 | 9 | 8 | — | 10.3 | 10.8 | 4.0 | 0.33 | 0.102 |
| 3 | AMS 4201 | Plate | T7651 | 1.001-1.500 | B | 79 | 79 | — | 71 | 70 | — | 68 | 73 | — | 46 | 117 | 150 | 96 | 111 | — | — | — | 10.3 | 10.8 | 4.0 | 0.33 | 0.102 |
| 4 | AMS 4201 | Plate | T7651 | 1.501-2.000 | A | 76 | 75 | 72 | 66 | 65 | 59 | 64 | 68 | 67 | 44 | 112 | 144 | 91 | 105 | 9 | 8 | — | 10.3 | 10.8 | 4.0 | 0.33 | 0.102 |
| 5 | AMS 4201 | Plate | T7651 | 1.501-2.000 | B | 78 | 78 | 75 | 70 | 69 | 63 | 67 | 72 | 71 | 46 | 117 | 150 | 96 | 112 | — | — | — | 10.3 | 10.8 | 4.0 | 0.33 | 0.102 |
| 6 | AMS 4201 | Plate | T7651 | 2.001-2.500 | A | 75 | 75 | 70 | 66 | 65 | 60 | 64 | 68 | 67 | 45 | 114 | 146 | 93 | 107 | 8 | 7 | 1.5 | 10.3 | 10.8 | 4.0 | 0.33 | 0.102 |
| 7 | AMS 4201 | Plate | T7651 | 2.001-2.500 | B | 78 | 78 | 73 | 70 | 69 | 62 | 67 | 72 | 71 | 47 | 118 | 151 | 98 | 114 | — | — | — | 10.3 | 10.8 | 4.0 | 0.33 | 0.102 |
| 8 | AMS 4201 | Plate | T7651 | 2.501-3.000 | S | 76 | 76 | 70 | 66 | 66 | 60 | 64 | 69 | 68 | 46 | 116 | 149 | 96 | 110 | 8 | 7 | 1.5 | 10.3 | 10.8 | 4.0 | 0.33 | 0.102 |

### Footnotes to Table 3.7.4.0(b2) (as printed)

- a: See Table 3.1.2.1.1. Bearing values are “dry pin” values per Section 1.4.7.1.

File: src/aerokit/materials/data/al-7075-t6.md
---
material: al-7075-t6
alloy: 7075
temper_or_condition: T6
product_forms: Sheet
bases: A, B, S
source_document: MIL-HDBK-5J, Department of Defense Handbook: Metallic Materials and Elements for Aerospace Vehicle Structures, 31 January 2003 (Distribution Statement A: approved for public release; distribution is unlimited)
source_url: https://everyspec.com/MIL-HDBK/MIL-HDBK-0001-0099/download.php?spec=MIL_HDBK_5J.139.pdf
source_file: references/materials/mil-hdbk-5j/MIL-HDBK-5J.pdf
source_sha256: 67a4c320cc6c7f23ad155e428a21b3a940e489458a1570026e9b83c2901e6777
source_tables: 3.7.6.0(b1) (PDF page 673, printed page 3-371)
extraction: automatic (scripts/materials/extract_mil_hdbk_5.py); no manual transcription
units: as printed in the source (ksi; 10³ ksi; percent; lb/in.³); values copied digit for digit, never rounded or converted
---

# 7075 T6 — MIL-HDBK-5J design allowables

Each table row is one column of the source table (one thickness range and basis).
Cell syntax: `64` = value as printed; `51 [a]` = value with footnote marker a;
`—` = nothing printed ("..." or blank in the source); `— [c]` = no value, footnote c only.
Values that the source prints once across several columns (E, Ec, G, μ, ω and some others)
are repeated in every column they span. S-basis values are specification minima; A and B
are statistically based (MIL-HDBK-5J Section 1.4.1.1).

## Table 3.7.6.0(b1)

- title: Design Mechanical and Physical Properties of 7075 Aluminum Alloy Sheet and Plate
- pdf_page: 673
- printed_page: 3-371
- extraction: automatic
- elongation_label: e, percent (S-basis):
- row_footnote: Fbru [c]
- row_footnote: Fbry [c]
- not_extracted: C, K, and α: See Figure 3.7.6.0

| col | specification | form | temper | thickness (in.) | basis | Ftu L (ksi) | Ftu LT (ksi) | Ftu ST (ksi) | Fty L (ksi) | Fty LT (ksi) | Fty ST (ksi) | Fcy L (ksi) | Fcy LT (ksi) | Fcy ST (ksi) | Fsu (ksi) | Fbru e/D=1.5 (ksi) | Fbru e/D=2.0 (ksi) | Fbry e/D=1.5 (ksi) | Fbry e/D=2.0 (ksi) | e LT (percent) | E (10³ ksi) | Ec (10³ ksi) | G (10³ ksi) | μ | ω (lb/in.³) |
|---:|:---|:---|:---|:---|:---|---:|---:|---:|---:|---:|---:|---:|---:|---:|---:|---:|---:|---:|---:|---:|---:|---:|---:|---:|---:|
| 1 | AMS 4045 and AMS-QQ-A-250/12 | Sheet | T6 and T62 [a] | 0.008-0.011 | S | — | 74 | — | — | 63 | — | — | — | — | — | — | — | — | — | 5 | 10.3 | 10.5 | 3.9 | 0.33 | 0.101 |
| 2 | AMS 4045 and AMS-QQ-A-250/12 | Sheet | T6 and T62 [a] | 0.012-0.039 | A | 76 | 76 | — | 69 | 67 | — | 68 | 71 | — | 46 | 118 | 152 | 100 | 117 | 7 | 10.3 | 10.5 | 3.9 | 0.33 | 0.101 |
| 3 | AMS 4045 and AMS-QQ-A-250/12 | Sheet | T6 and T62 [a] | 0.012-0.039 | B | 78 | 78 | — | 72 | 70 | — | 71 | 74 | — | 47 | 121 | 156 | 105 | 122 | — | 10.3 | 10.5 | 3.9 | 0.33 | 0.101 |
| 4 | AMS 4045 and AMS-QQ-A-250/12 | Sheet | T6 and T62 [a] | 0.040-0.125 | A | 78 | 78 | — | 70 | 68 | — | 69 | 72 | — | 47 | 121 | 156 | 102 | 119 | 8 | 10.3 | 10.5 | 3.9 | 0.33 | 0.101 |
| 5 | AMS 4045 and AMS-QQ-A-250/12 | Sheet | T6 and T62 [a] | 0.040-0.125 | B | 80 | 80 | — | 72 | 70 | — | 71 | 74 | — | 48 | 124 | 160 | 105 | 122 | — | 10.3 | 10.5 | 3.9 | 0.33 | 0.101 |
| 6 | AMS 4045 and AMS-QQ-A-250/12 | Sheet | T6 and T62 [a] | 0.126-0.249 | A | 78 | 78 | — | 71 | 69 | — | 70 | 73 | — | 47 | 121 | 156 | 103 | 121 | 8 | 10.3 | 10.5 | 3.9 | 0.33 | 0.101 |
| 7 | AMS 4045 and AMS-QQ-A-250/12 | Sheet | T6 and T62 [a] | 0.126-0.249 | B | 80 | 80 | — | 73 | 71 | — | 72 | 75 | — | 48 | 124 | 160 | 106 | 124 | — | 10.3 | 10.5 | 3.9 | 0.33 | 0.101 |

### Footnotes to Table 3.7.6.0(b1) (as printed)

- a: Design allowables were based upon data obtained from testing T6 temper sheet and from testing samples of sheet, supplied in the O or F temper, which were heat treated to demonstrate response to heat treatment by suppliers. Properties obtained by the user may be lower than those listed if the material has been formed or otherwise cold worked, particularly in the annealed temper, prior to solution heat treatment.
- b: Caution: This specific alloy, temper, and product form exhibits poor stress-corrosion cracking resistance in this grain direction. It corresponds to an SCC resistance rating of D, as indicated in Table 3.1.2.3.1(a).
- c: Bearing values are “dry pin” values per Section 1.4.7.1. See Table 3.1.2.1.1.

## Ramberg-Osgood parameters

Read from the typical stress-strain figures (text annotations on the figure). Typical curves:
not design allowables. Equation 9.8.4.1.2(b), PDF page 1594:
e_total = f/E + 0.002 (f/f0.2ys)^n.

### Figure 3.7.6.1.6(a)

- pdf_page: 697
- caption: Figure 3.7.6.1.6(a). Typical tensile and compressive stress-strain and compressive tangent-modulus curves for clad 7075-T6 aluminum alloy sheet at room temperature.
- thickness: 0.188 - 0.249 in.

| curve | n | 0.2% yield (ksi) |
|:---|---:|---:|
| L-tension | 17 | — |
| LT-tension | 15 | — |
| L-comp. | 13 | — |
| LT-comp. | 12 | — |

## Figures

| figure | pdf page | file | caption |
|:---|---:|:---|:---|
| 3.7.6.1.1(a) | 691 | figures/mil-hdbk-5j-p0691.png | Figure 3.7.6.1.1(a). Effect of temperature on the tensile ultimate strength (Ftu) of 7075-T6, T651, T6510, and T6511 aluminum alloy (all products). Note: Instructions for use of these curves are presented in Section 3.7.6.1. |
| 3.7.6.1.1(b) | 691 | figures/mil-hdbk-5j-p0691.png | Figure 3.7.6.1.1(b). Effect of temperature on the tensile yield strength (Fty) of 7075- T6, T651, T6510, and T6511 aluminum alloy (all products). Note: Instructions for use of these curves are presented in Section 3.7.6.1. |
| 3.7.6.1.4 | 696 | figures/mil-hdbk-5j-p0696.png | Figure 3.7.6.1.4. Effect of temperature on the tensile and compressive moduli (E and Ec) of 7075 aluminum alloy. |
| 3.7.6.1.6(a) | 697 | figures/mil-hdbk-5j-p0697.png | Figure 3.7.6.1.6(a). Typical tensile and compressive stress-strain and compressive tangent-modulus curves for clad 7075-T6 aluminum alloy sheet at room temperature. |

File: src/aerokit/materials/data/al-7075-t62.md
---
material: al-7075-t62
alloy: 7075
temper_or_condition: T62
product_forms: Plate; Sheet
bases: A, B, S
source_document: MIL-HDBK-5J, Department of Defense Handbook: Metallic Materials and Elements for Aerospace Vehicle Structures, 31 January 2003 (Distribution Statement A: approved for public release; distribution is unlimited)
source_url: https://everyspec.com/MIL-HDBK/MIL-HDBK-0001-0099/download.php?spec=MIL_HDBK_5J.139.pdf
source_file: references/materials/mil-hdbk-5j/MIL-HDBK-5J.pdf
source_sha256: 67a4c320cc6c7f23ad155e428a21b3a940e489458a1570026e9b83c2901e6777
source_tables: 3.7.6.0(b1) (PDF page 673, printed page 3-371); 3.7.6.0(b2) (PDF page 674, printed page 3-372)
extraction: automatic (scripts/materials/extract_mil_hdbk_5.py); no manual transcription
units: as printed in the source (ksi; 10³ ksi; percent; lb/in.³); values copied digit for digit, never rounded or converted
---

# 7075 T62 — MIL-HDBK-5J design allowables

Each table row is one column of the source table (one thickness range and basis).
Cell syntax: `64` = value as printed; `51 [a]` = value with footnote marker a;
`—` = nothing printed ("..." or blank in the source); `— [c]` = no value, footnote c only.
Values that the source prints once across several columns (E, Ec, G, μ, ω and some others)
are repeated in every column they span. S-basis values are specification minima; A and B
are statistically based (MIL-HDBK-5J Section 1.4.1.1).

## Table 3.7.6.0(b1)

- title: Design Mechanical and Physical Properties of 7075 Aluminum Alloy Sheet and Plate
- pdf_page: 673
- printed_page: 3-371
- extraction: automatic
- elongation_label: e, percent (S-basis):
- row_footnote: Fbru [c]
- row_footnote: Fbry [c]
- not_extracted: C, K, and α: See Figure 3.7.6.0

| col | specification | form | temper | thickness (in.) | basis | Ftu L (ksi) | Ftu LT (ksi) | Ftu ST (ksi) | Fty L (ksi) | Fty LT (ksi) | Fty ST (ksi) | Fcy L (ksi) | Fcy LT (ksi) | Fcy ST (ksi) | Fsu (ksi) | Fbru e/D=1.5 (ksi) | Fbru e/D=2.0 (ksi) | Fbry e/D=1.5 (ksi) | Fbry e/D=2.0 (ksi) | e LT (percent) | E (10³ ksi) | Ec (10³ ksi) | G (10³ ksi) | μ | ω (lb/in.³) |
|---:|:---|:---|:---|:---|:---|---:|---:|---:|---:|---:|---:|---:|---:|---:|---:|---:|---:|---:|---:|---:|---:|---:|---:|---:|---:|
| 1 | AMS 4045 and AMS-QQ-A-250/12 | Sheet | T6 and T62 [a] | 0.008-0.011 | S | — | 74 | — | — | 63 | — | — | — | — | — | — | — | — | — | 5 | 10.3 | 10.5 | 3.9 | 0.33 | 0.101 |
| 2 | AMS 4045 and AMS-QQ-A-250/12 | Sheet | T6 and T62 [a] | 0.012-0.039 | A | 76 | 76 | — | 69 | 67 | — | 68 | 71 | — | 46 | 118 | 152 | 100 | 117 | 7 | 10.3 | 10.5 | 3.9 | 0.33 | 0.101 |
| 3 | AMS 4045 and AMS-QQ-A-250/12 | Sheet | T6 and T62 [a] | 0.012-0.039 | B | 78 | 78 | — | 72 | 70 | — | 71 | 74 | — | 47 | 121 | 156 | 105 | 122 | — | 10.3 | 10.5 | 3.9 | 0.33 | 0.101 |
| 4 | AMS 4045 and AMS-QQ-A-250/12 | Sheet | T6 and T62 [a] | 0.040-0.125 | A | 78 | 78 | — | 70 | 68 | — | 69 | 72 | — | 47 | 121 | 156 | 102 | 119 | 8 | 10.3 | 10.5 | 3.9 | 0.33 | 0.101 |
| 5 | AMS 4045 and AMS-QQ-A-250/12 | Sheet | T6 and T62 [a] | 0.040-0.125 | B | 80 | 80 | — | 72 | 70 | — | 71 | 74 | — | 48 | 124 | 160 | 105 | 122 | — | 10.3 | 10.5 | 3.9 | 0.33 | 0.101 |
| 6 | AMS 4045 and AMS-QQ-A-250/12 | Sheet | T6 and T62 [a] | 0.126-0.249 | A | 78 | 78 | — | 71 | 69 | — | 70 | 73 | — | 47 | 121 | 156 | 103 | 121 | 8 | 10.3 | 10.5 | 3.9 | 0.33 | 0.101 |
| 7 | AMS 4045 and AMS-QQ-A-250/12 | Sheet | T6 and T62 [a] | 0.126-0.249 | B | 80 | 80 | — | 73 | 71 | — | 72 | 75 | — | 48 | 124 | 160 | 106 | 124 | — | 10.3 | 10.5 | 3.9 | 0.33 | 0.101 |

### Footnotes to Table 3.7.6.0(b1) (as printed)

- a: Design allowables were based upon data obtained from testing T6 temper sheet and from testing samples of sheet, supplied in the O or F temper, which were heat treated to demonstrate response to heat treatment by suppliers. Properties obtained by the user may be lower than those listed if the material has been formed or otherwise cold worked, particularly in the annealed temper, prior to solution heat treatment.
- b: Caution: This specific alloy, temper, and product form exhibits poor stress-corrosion cracking resistance in this grain direction. It corresponds to an SCC resistance rating of D, as indicated in Table 3.1.2.3.1(a).
- c: Bearing values are “dry pin” values per Section 1.4.7.1. See Table 3.1.2.1.1.

## Table 3.7.6.0(b2)

- title: Design Mechanical and Physical Properties of 7075 Aluminum Alloy Plate—Continued
- pdf_page: 674
- printed_page: 3-372
- extraction: automatic
- elongation_label: e, percent (S-basis):
- row_footnote: Fbru [c]
- row_footnote: Fbry [c]
- not_extracted: C, K, and α: See Figure 3.7.6.0

| col | specification | form | temper | thickness (in.) | basis | Ftu L (ksi) | Ftu LT (ksi) | Ftu ST (ksi) | Fty L (ksi) | Fty LT (ksi) | Fty ST (ksi) | Fcy L (ksi) | Fcy LT (ksi) | Fcy ST (ksi) | Fsu (ksi) | Fbru e/D=1.5 (ksi) | Fbru e/D=2.0 (ksi) | Fbry e/D=1.5 (ksi) | Fbry e/D=2.0 (ksi) | e LT (percent) | E (10³ ksi) | Ec (10³ ksi) | G (10³ ksi) | μ | ω (lb/in.³) |
|---:|:---|:---|:---|:---|:---|---:|---:|---:|---:|---:|---:|---:|---:|---:|---:|---:|---:|---:|---:|---:|---:|---:|---:|---:|---:|
| 1 | AMS 4044 and AMS-QQ-A-250/12 | Plate | T62 [a] | 0.250-0.499 | A | 74 | 78 | — | 65 | 67 | — | 70 | 70 | — | 43 | 117 | 145 | 97 | 114 | 9 | 10.3 | 10.6 | 3.9 | 0.33 | 0.101 |
| 2 | AMS 4044 and AMS-QQ-A-250/12 | Plate | T62 [a] | 0.250-0.499 | B | 76 | 80 | — | 67 | 69 | — | 72 | 72 | — | 44 | 120 | 148 | 100 | 118 | — | 10.3 | 10.6 | 3.9 | 0.33 | 0.101 |
| 3 | AMS 4044 and AMS-QQ-A-250/12 | Plate | T62 [a] | 0.500-1.000 | A | 74 | 78 | — | 66 | 68 | — | 70 | 71 | — | 44 | 117 | 145 | 100 | 117 | 7 | 10.3 | 10.6 | 3.9 | 0.33 | 0.101 |
| 4 | AMS 4044 and AMS-QQ-A-250/12 | Plate | T62 [a] | 0.500-1.000 | B | 76 | 80 | — | 68 | 70 | — | 72 | 73 | — | 45 | 120 | 148 | 103 | 120 | — | 10.3 | 10.6 | 3.9 | 0.33 | 0.101 |
| 5 | AMS 4044 and AMS-QQ-A-250/12 | Plate | T62 [a] | 1.001-2.000 | A | 73 | 77 | — | 64 | 67 | — | 68 | 68 | — | 44 | 116 | 143 | 100 | 117 | 6 | 10.3 | 10.6 | 3.9 | 0.33 | 0.101 |
| 6 | AMS 4044 and AMS-QQ-A-250/12 | Plate | T62 [a] | 1.001-2.000 | B | 75 | 79 | — | 65 | 69 | — | 70 | 71 | — | 45 | 119 | 147 | 103 | 120 | — | 10.3 | 10.6 | 3.9 | 0.33 | 0.101 |
| 7 | AMS-QQ-A-250/12 | Plate | T62 [a] | 2.001-2.500 | A | 72 | 76 | 70 [b] | 60 | 64 | 59 [b] | 63 | 65 | 63 | 44 | 114 | 141 | 98 | 113 | 5 | 10.3 | 10.6 | 3.9 | 0.33 | 0.101 |
| 8 | AMS-QQ-A-250/12 | Plate | T62 [a] | 2.001-2.500 | B | 74 | 78 | 71 [b] | 62 | 66 | 61 [b] | 65 | 67 | 65 | 45 | 117 | 145 | 101 | 117 | — | 10.3 | 10.6 | 3.9 | 0.33 | 0.101 |
| 9 | AMS-QQ-A-250/12 | Plate | T62 [a] | 2.501-3.000 | A | 69 | 72 | 66 [b] | 56 | 61 | 56 [b] | 59 | 61 | 60 | 42 | 108 | 134 | 94 | 109 | 5 | 10.3 | 10.6 | 3.9 | 0.33 | 0.101 |
| 10 | AMS-QQ-A-250/12 | Plate | T62 [a] | 2.501-3.000 | B | 71 | 74 | 68 [b] | 58 | 63 | 58 [b] | 61 | 63 | 62 | 43 | 111 | 137 | 97 | 112 | — | 10.3 | 10.6 | 3.9 | 0.33 | 0.101 |
| 11 | AMS-QQ-A-250/12 | Plate | T62 [a] | 3.001-3.500 | A | 68 | 71 | 65 [b] | 52 | 58 | 54 [b] | 55 | 57 | 57 | 42 | 107 | 132 | 89 | 104 | 5 | 10.3 | 10.6 | 3.9 | 0.33 | 0.101 |
| 12 | AMS-QQ-A-250/12 | Plate | T62 [a] | 3.001-3.500 | B | 70 | 73 | 67 [b] | 54 | 60 | 55 [b] | 57 | 59 | 59 | 43 | 110 | 135 | 93 | 108 | — | 10.3 | 10.6 | 3.9 | 0.33 | 0.101 |
| 13 | AMS-QQ-A-250/12 | Plate | T62 [a] | 3.501-4.000 | A | 64 | 67 | 61 [b] | 48 | 54 | 50 [b] | 50 | 52 | 53 | 39 | 101 | 124 | 84 | 98 | 3 | 10.3 | 10.6 | 3.9 | 0.33 | 0.101 |
| 14 | AMS-QQ-A-250/12 | Plate | T62 [a] | 3.501-4.000 | B | 66 | 69 | 63 [b] | 49 | 56 | 52 [b] | 52 | 54 | 55 | 41 | 104 | 128 | 87 | 103 | — | 10.3 | 10.6 | 3.9 | 0.33 | 0.101 |

### Footnotes to Table 3.7.6.0(b2) (as printed)

- a: Design allowables were based upon data obtained from testing samples of plate, supplied in O or F temper, which were heat treated to demonstrate response to heat treatment by suppliers. Properties obtained by the user may be lower than those listed if the material has been formed or otherwise cold worked, particularly in the annealed temper, prior to solution heat treatment.
- b: Caution: This specific alloy, temper, and product form exhibits poor stress-corrosion cracking resistance in this grain direction. It corresponds to an SCC resistance rating of D, as indicated in

File: src/aerokit/materials/data/al-7075-t651.md
---
material: al-7075-t651
alloy: 7075
temper_or_condition: T651
product_forms: Plate
bases: A, B
source_document: MIL-HDBK-5J, Department of Defense Handbook: Metallic Materials and Elements for Aerospace Vehicle Structures, 31 January 2003 (Distribution Statement A: approved for public release; distribution is unlimited)
source_url: https://everyspec.com/MIL-HDBK/MIL-HDBK-0001-0099/download.php?spec=MIL_HDBK_5J.139.pdf
source_file: references/materials/mil-hdbk-5j/MIL-HDBK-5J.pdf
source_sha256: 67a4c320cc6c7f23ad155e428a21b3a940e489458a1570026e9b83c2901e6777
source_tables: 3.7.6.0(b1) (PDF page 673, printed page 3-371)
extraction: automatic (scripts/materials/extract_mil_hdbk_5.py); no manual transcription
units: as printed in the source (ksi; 10³ ksi; percent; lb/in.³); values copied digit for digit, never rounded or converted
---

# 7075 T651 — MIL-HDBK-5J design allowables

Each table row is one column of the source table (one thickness range and basis).
Cell syntax: `64` = value as printed; `51 [a]` = value with footnote marker a;
`—` = nothing printed ("..." or blank in the source); `— [c]` = no value, footnote c only.
Values that the source prints once across several columns (E, Ec, G, μ, ω and some others)
are repeated in every column they span. S-basis values are specification minima; A and B
are statistically based (MIL-HDBK-5J Section 1.4.1.1).

## Table 3.7.6.0(b1)

- title: Design Mechanical and Physical Properties of 7075 Aluminum Alloy Sheet and Plate
- pdf_page: 673
- printed_page: 3-371
- extraction: automatic
- elongation_label: e, percent (S-basis):
- row_footnote: Fbru [c]
- row_footnote: Fbry [c]
- not_extracted: C, K, and α: See Figure 3.7.6.0

| col | specification | form | temper | thickness (in.) | basis | Ftu L (ksi) | Ftu LT (ksi) | Ftu ST (ksi) | Fty L (ksi) | Fty LT (ksi) | Fty ST (ksi) | Fcy L (ksi) | Fcy LT (ksi) | Fcy ST (ksi) | Fsu (ksi) | Fbru e/D=1.5 (ksi) | Fbru e/D=2.0 (ksi) | Fbry e/D=1.5 (ksi) | Fbry e/D=2.0 (ksi) | e LT (percent) | E (10³ ksi) | Ec (10³ ksi) | G (10³ ksi) | μ | ω (lb/in.³) |
|---:|:---|:---|:---|:---|:---|---:|---:|---:|---:|---:|---:|---:|---:|---:|---:|---:|---:|---:|---:|---:|---:|---:|---:|---:|---:|
| 8 | AMS 4045 and AMS-QQ-A-250/12 | Plate | T651 | 0.250-0.499 | A | 77 | 78 | — | 69 | 67 | — | 67 | 71 | — | 43 | 117 | 145 | 97 | 114 | 9 | 10.3 | 10.6 | 3.9 | 0.33 | 0.101 |
| 9 | AMS 4045 and AMS-QQ-A-250/12 | Plate | T651 | 0.250-0.499 | B | 79 | 80 | — | 71 | 69 | — | 69 | 73 | — | 44 | 120 | 148 | 100 | 118 | — | 10.3 | 10.6 | 3.9 | 0.33 | 0.101 |
| 10 | AMS 4045 and AMS-QQ-A-250/12 | Plate | T651 | 0.500-1.000 | A | 77 | 78 | — | 70 | 68 | — | 68 | 72 | — | 44 | 117 | 145 | 100 | 117 | 7 | 10.3 | 10.6 | 3.9 | 0.33 | 0.101 |
| 11 | AMS 4045 and AMS-QQ-A-250/12 | Plate | T651 | 0.500-1.000 | B | 79 | 80 | — | 72 | 70 | — | 70 | 74 | — | 45 | 120 | 148 | 103 | 120 | — | 10.3 | 10.6 | 3.9 | 0.33 | 0.101 |
| 12 | AMS 4045 and AMS-QQ-A-250/12 | Plate | T651 | 1.001-2.000 | A | 76 | 77 | — | 69 | 67 | — | 66 | 71 | — | 44 | 116 | 143 | 100 | 117 | 6 | 10.3 | 10.6 | 3.9 | 0.33 | 0.101 |
| 13 | AMS 4045 and AMS-QQ-A-250/12 | Plate | T651 | 1.001-2.000 | B | 78 | 79 | — | 71 | 69 | — | 68 | 73 | — | 45 | 119 | 147 | 103 | 120 | — | 10.3 | 10.6 | 3.9 | 0.33 | 0.101 |
| 14 | AMS 4045 and AMS-QQ-A-250/12 | Plate | T651 | 2.001-2.500 | A | 75 | 76 | 70 [b] | 66 | 64 | 59 [b] | 62 | 68 | 67 | 44 | 114 | 141 | 98 | 113 | 5 | 10.3 | 10.6 | 3.9 | 0.33 | 0.101 |
| 15 | AMS 4045 and AMS-QQ-A-250/12 | Plate | T651 | 2.001-2.500 | B | 77 | 78 | 71 [b] | 68 | 66 | 61 [b] | 64 | 70 | 70 | 45 | 117 | 145 | 101 | 117 | — | 10.3 | 10.6 | 3.9 | 0.33 | 0.101 |
| 16 | AMS 4045 and AMS-QQ-A-250/12 | Plate | T651 | 2.501-3.000 | A | 71 | 72 | 66 [b] | 63 | 61 | 56 [b] | 58 | 65 | 64 | 42 | 108 | 134 | 94 | 109 | 5 | 10.3 | 10.6 | 3.9 | 0.33 | 0.101 |
| 17 | AMS 4045 and AMS-QQ-A-250/12 | Plate | T651 | 2.501-3.000 | B | 73 | 74 | 68 [b] | 65 | 63 | 58 [b] | 60 | 67 | 66 | 43 | 111 | 137 | 97 | 112 | — | 10.3 | 10.6 | 3.9 | 0.33 | 0.101 |
| 18 | AMS 4045 and AMS-QQ-A-250/12 | Plate | T651 | 3.001-3.500 | A | 70 | 71 | 65 [b] | 60 | 58 | 54 [b] | 55 | 61 | 61 | 42 | 107 | 132 | 89 | 104 | 5 | 10.3 | 10.6 | 3.9 | 0.33 | 0.101 |
| 19 | AMS 4045 and AMS-QQ-A-250/12 | Plate | T651 | 3.001-3.500 | B | 72 | 73 | 67 [b] | 62 | 60 | 55 [b] | 57 | 64 | 63 | 43 | 110 | 135 | 93 | 108 | — | 10.3 | 10.6 | 3.9 | 0.33 | 0.101 |
| 20 | AMS 4045 and AMS-QQ-A-250/12 | Plate | T651 | 3.501-4.000 | A | 66 | 67 | 61 [b] | 56 | 54 | 50 [b] | 51 | 57 | 57 | 39 | 101 | 124 | 84 | 98 | 3 | 10.3 | 10.6 | 3.9 | 0.33 | 0.101 |
| 21 | AMS 4045 and AMS-QQ-A-250/12 | Plate | T651 | 3.501-4.000 | B | 68 | 69 | 63 [b] | 58 | 56 | 52 [b] | 52 | 59 | 59 | 41 | 104 | 128 | 87 | 103 | — | 10.3 | 10.6 | 3.9 | 0.33 | 0.101 |

### Footnotes to Table 3.7.6.0(b1) (as printed)

- a: Design allowables were based upon data obtained from testing T6 temper sheet and from testing samples of sheet, supplied in the O or F temper, which were heat treated to demonstrate response to heat treatment by suppliers. Properties obtained by the user may be lower than those listed if the material has been formed or otherwise cold worked, particularly in the annealed temper, prior to solution heat treatment.
- b: Caution: This specific alloy, temper, and product form exhibits poor stress-corrosion cracking resistance in this grain direction. It corresponds to an SCC resistance rating of D, as indicated in Table 3.1.2.3.1(a).
- c: Bearing values are “dry pin” values per Section 1.4.7.1. See Table 3.1.2.1.1.

## Ramberg-Osgood parameters

Read from the typical stress-strain figures (text annotations on the figure). Typical curves:
not design allowables. Equation 9.8.4.1.2(b), PDF page 1594:
e_total = f/E + 0.002 (f/f0.2ys)^n.

### Figure 3.7.6.1.6(g)

- pdf_page: 700
- caption: Figure 3.7.6.1.6(g). Typical tensile stress-strain curves for 7075-T651 aluminum alloy plate at room temperature.
- thickness: 0.250 - 2.000 in.

| curve | n | 0.2% yield (ksi) |
|:---|---:|---:|
| L-tension | 32 | — |
| LT-tension | 17 | — |

### Figure 3.7.6.1.6(h)

- pdf_page: 701
- caption: Figure 3.7.6.1.6(h). Typical compressive stress-strain and compressive tangent- modulus curves for 7075-T651 aluminum alloy plate at room temperature.
- thickness: 0.250 - 2.000 in.

| curve | n | 0.2% yield (ksi) |
|:---|---:|---:|
| L-comp. | 16 | — |
| LT-comp. | 19 | — |

## Figures

| figure | pdf page | file | caption |
|:---|---:|:---|:---|
| 3.7.6.1.1(a) | 691 | figures/mil-hdbk-5j-p0691.png | Figure 3.7.6.1.1(a). Effect of temperature on the tensile ultimate strength (Ftu) of 7075-T6, T651, T6510, and T6511 aluminum alloy (all products). Note: Instructions for use of these curves are presented in Section 3.7.6.1. |
| 3.7.6.1.1(b) | 691 | figures/mil-hdbk-5j-p0691.png | Figure 3.7.6.1.1(b). Effect of temperature on the tensile yield strength (Fty) of 7075- T6, T651, T6510, and T6511 aluminum alloy (all products). Note: Instructions for use of these curves are presented in Section 3.7.6.1. |
| 3.7.6.1.4 | 696 | figures/mil-hdbk-5j-p0696.png | Figure 3.7.6.1.4. Effect of temperature on the tensile and compressive moduli (E and Ec) of 7075 aluminum alloy. |
| 3.7.6.1.6(g) | 700 | figures/mil-hdbk-5j-p0700.png | Figure 3.7.6.1.6(g). Typical tensile stress-strain curves for 7075-T651 aluminum alloy plate at room temperature. |
| 3.7.6.1.6(h) | 701 | figures/mil-hdbk-5j-p0701.png | Figure 3.7.6.1.6(h). Typical compressive stress-strain and compressive tangent- modulus curves for 7075-T651 aluminum alloy plate at room temperature. |

File: src/aerokit/materials/data/al-7075-t73.md
---
material: al-7075-t73
alloy: 7075
temper_or_condition: T73
product_forms: Sheet
bases: S
source_document: MIL-HDBK-5J, Department of Defense Handbook: Metallic Materials and Elements for Aerospace Vehicle Structures, 31 January 2003 (Distribution Statement A: approved for public release; distribution is unlimited)
source_url: https://everyspec.com/MIL-HDBK/MIL-HDBK-0001-0099/download.php?spec=MIL_HDBK_5J.139.pdf
source_file: references/materials/mil-hdbk-5j/MIL-HDBK-5J.pdf
source_sha256: 67a4c320cc6c7f23ad155e428a21b3a940e489458a1570026e9b83c2901e6777
source_tables: 3.7.6.0(b3) (PDF page 675, printed page 3-373)
extraction: automatic (scripts/materials/extract_mil_hdbk_5.py); no manual transcription
units: as printed in the source (ksi; 10³ ksi; percent; lb/in.³); values copied digit for digit, never rounded or converted
---

# 7075 T73 — MIL-HDBK-5J design allowables

Each table row is one column of the source table (one thickness range and basis).
Cell syntax: `64` = value as printed; `51 [a]` = value with footnote marker a;
`—` = nothing printed ("..." or blank in the source); `— [c]` = no value, footnote c only.
Values that the source prints once across several columns (E, Ec, G, μ, ω and some others)
are repeated in every column they span. S-basis values are specification minima; A and B
are statistically based (MIL-HDBK-5J Section 1.4.1.1).

## Table 3.7.6.0(b3)

- title: Design Mechanical and Physical Properties of 7075 Aluminum Alloy Sheet and Plate—Continued
- pdf_page: 675
- printed_page: 3-373
- extraction: automatic
- elongation_label: e, percent (S-basis):
- row_footnote: Fbru [c]
- row_footnote: Fbry [c]
- not_extracted: C, K, and α: See Figure 3.7.6.0

| col | specification | form | temper | thickness (in.) | basis | Ftu L (ksi) | Ftu LT (ksi) | Ftu ST (ksi) | Fty L (ksi) | Fty LT (ksi) | Fty ST (ksi) | Fcy L (ksi) | Fcy LT (ksi) | Fcy ST (ksi) | Fsu (ksi) | Fbru e/D=1.5 (ksi) | Fbru e/D=2.0 (ksi) | Fbry e/D=1.5 (ksi) | Fbry e/D=2.0 (ksi) | e LT (percent) | E (10³ ksi) | Ec (10³ ksi) | G (10³ ksi) | μ | ω (lb/in.³) |
|---:|:---|:---|:---|:---|:---|---:|---:|---:|---:|---:|---:|---:|---:|---:|---:|---:|---:|---:|---:|---:|---:|---:|---:|---:|---:|
| 1 | AMS-QQ-A-250/12 | Sheet | T73 | 0.040-0.249 | S | 67 | 67 | — | 56 | 56 | — | 55 | 58 | — | 38 | 105 | 134 | 84 | 102 | 8 | 10.3 | 10.5 | 3.9 | 0.33 | 0.101 |

### Footnotes to Table 3.7.6.0(b3) (as printed)

- a: S-basis. The rounded T99 values are as follows: Ftu(LT) = 65 ksi and Fty(LT) = 52 ksi.
- b: S-basis. The rounded T99 value is as follows: Fty(LT) = 53 ksi.
- c: Bearing values are “dry pin” values per Section 1.4.7.1. See Table 3.1.2.1.1.
