Repository: ayberkdt/team-beautiful

File: src/aerokit/materials/data/al-7075-t7351.md
---
material: al-7075-t7351
alloy: 7075
temper_or_condition: T7351
product_forms: Plate
bases: A, B, S
source_document: MIL-HDBK-5J, Department of Defense Handbook: Metallic Materials and Elements for Aerospace Vehicle Structures, 31 January 2003 (Distribution Statement A: approved for public release; distribution is unlimited)
source_url: https://everyspec.com/MIL-HDBK/MIL-HDBK-0001-0099/download.php?spec=MIL_HDBK_5J.139.pdf
source_file: references/materials/mil-hdbk-5j/MIL-HDBK-5J.pdf
source_sha256: 67a4c320cc6c7f23ad155e428a21b3a940e489458a1570026e9b83c2901e6777
source_tables: 3.7.6.0(b3) (PDF page 675, printed page 3-373)
extraction: automatic (scripts/materials/extract_mil_hdbk_5.py); no manual transcription
units: as printed in the source (ksi; 10³ ksi; percent; lb/in.³); values copied digit for digit, never rounded or converted
---

# 7075 T7351 — MIL-HDBK-5J design allowables

Each table row is one column of the source table (one thickness range and basis).
Cell syntax: `64` = value as printed; `51 [a]` = value with footnote marker a;
`—` = nothing printed ("..." or blank in the source); `— [c]` = no value, footnote c only.
Values that the source prints once across several columns (E, Ec, G, μ, ω and some others)
are repeated in every column they span. S-basis values are specification minima; A and B
are statistically based (MIL-HDBK-5J Section 1.4.1.1).

## Table 3.7.6.0(b3)

- title: Design Mechanical and Physical Properties of 7075 Aluminum Alloy Sheet and Plate—Continued
- pdf_page: 675
- printed_page: 3-373
- extraction: automatic
- elongation_label: e, percent (S-basis):
- row_footnote: Fbru [c]
- row_footnote: Fbry [c]
- not_extracted: C, K, and α: See Figure 3.7.6.0

| col | specification | form | temper | thickness (in.) | basis | Ftu L (ksi) | Ftu LT (ksi) | Ftu ST (ksi) | Fty L (ksi) | Fty LT (ksi) | Fty ST (ksi) | Fcy L (ksi) | Fcy LT (ksi) | Fcy ST (ksi) | Fsu (ksi) | Fbru e/D=1.5 (ksi) | Fbru e/D=2.0 (ksi) | Fbry e/D=1.5 (ksi) | Fbry e/D=2.0 (ksi) | e LT (percent) | E (10³ ksi) | Ec (10³ ksi) | G (10³ ksi) | μ | ω (lb/in.³) |
|---:|:---|:---|:---|:---|:---|---:|---:|---:|---:|---:|---:|---:|---:|---:|---:|---:|---:|---:|---:|---:|---:|---:|---:|---:|---:|
| 2 | AMS 4078 and AMS-QQ-A-250/12 | Plate | T7351 | 0.250-0.499 | S | 68 | 69 | — | 57 | 57 | — | 56 | 59 | — | 38 | 102 | 131 | 79 | 95 | 7 | 10.3 | 10.6 | 3.9 | 0.33 | 0.101 |
| 3 | AMS 4078 and AMS-QQ-A-250/12 | Plate | T7351 | 0.500-1.000 | A | 68 | 69 | — | 57 | 57 | — | 56 | 59 | — | 38 | 103 | 132 | 81 | 97 | 7 | 10.3 | 10.6 | 3.9 | 0.33 | 0.101 |
| 4 | AMS 4078 and AMS-QQ-A-250/12 | Plate | T7351 | 0.500-1.000 | B | 70 | 71 | — | 59 | 59 | — | 58 | 61 | — | 39 | 106 | 136 | 83 | 100 | — | 10.3 | 10.6 | 3.9 | 0.33 | 0.101 |
| 5 | AMS 4078 and AMS-QQ-A-250/12 | Plate | T7351 | 1.001-1.500 | A | 67 | 68 | — | 57 | 57 | — | 56 | 59 | — | 38 | 103 | 132 | 83 | 99 | 6 | 10.3 | 10.6 | 3.9 | 0.33 | 0.101 |
| 6 | AMS 4078 and AMS-QQ-A-250/12 | Plate | T7351 | 1.001-1.500 | B | 69 | 70 | — | 59 | 59 | — | 58 | 61 | — | 40 | 106 | 136 | 86 | 102 | — | 10.3 | 10.6 | 3.9 | 0.33 | 0.101 |
| 7 | AMS 4078 and AMS-QQ-A-250/12 | Plate | T7351 | 1.501-2.000 | A | 66 | 67 | 63 | 55 | 55 | 52 | 53 | 57 | 59 | 39 | 102 | 132 | 82 | 97 | 6 | 10.3 | 10.6 | 3.9 | 0.33 | 0.101 |
| 8 | AMS 4078 and AMS-QQ-A-250/12 | Plate | T7351 | 1.501-2.000 | B | 68 | 69 | 65 | 57 | 57 | 54 | 55 | 59 | 61 | 40 | 106 | 136 | 85 | 101 | — | 10.3 | 10.6 | 3.9 | 0.33 | 0.101 |
| 9 | AMS 4078 and AMS-QQ-A-250/12 | Plate | T7351 | 2.001-2.500 | A | 65 | 66 | 62 | 52 | 52 [b] | 49 | 50 | 54 | 55 | 39 | 102 | 131 | 79 | 93 | 6 | 10.3 | 10.6 | 3.9 | 0.33 | 0.101 |
| 10 | AMS 4078 and AMS-QQ-A-250/12 | Plate | T7351 | 2.001-2.500 | B | 67 | 68 | 64 | 55 | 55 | 52 | 53 | 57 | 58 | 40 | 105 | 135 | 83 | 99 | — | 10.3 | 10.6 | 3.9 | 0.33 | 0.101 |
| 11 | AMS 4078 and AMS-QQ-A-250/12 | Plate | T7351 | 2.501-3.000 | A | 63 | 64 [a] | 60 | 49 | 49 [a] | 47 | 47 | 51 | 51 | 38 | 100 | 128 | 76 | 89 | 6 | 10.3 | 10.6 | 3.9 | 0.33 | 0.101 |
| 12 | AMS 4078 and AMS-QQ-A-250/12 | Plate | T7351 | 2.501-3.000 | B | 65 | 66 | 62 | 53 | 53 | 50 | 51 | 55 | 55 | 39 | 103 | 132 | 81 | 96 | — | 10.3 | 10.6 | 3.9 | 0.33 | 0.101 |
| 13 | AMS 4078 and AMS-QQ-A-250/12 | Plate | T7351 | 3.001-3.500 | S | 62 | 63 | 59 | 49 | 49 | 47 | 47 | 51 | 50 | 38 | 99 | 127 | 76 | 89 | 6 | 10.3 | 10.6 | 3.9 | 0.33 | 0.101 |
| 14 | AMS 4078 and AMS-QQ-A-250/12 | Plate | T7351 | 3.501-4.000 | S | 60 | 61 | 57 | 48 | 48 | 46 | 45 | 50 | 48 | 37 | 96 | 124 | 76 | 88 | 6 | 10.3 | 10.6 | 3.9 | 0.33 | 0.101 |

### Footnotes to Table 3.7.6.0(b3) (as printed)

- a: S-basis. The rounded T99 values are as follows: Ftu(LT) = 65 ksi and Fty(LT) = 52 ksi.
- b: S-basis. The rounded T99 value is as follows: Fty(LT) = 53 ksi.
- c: Bearing values are “dry pin” values per Section 1.4.7.1. See Table 3.1.2.1.1.

## Figures

| figure | pdf page | file | caption |
|:---|---:|:---|:---|
| 3.7.6.1.4 | 696 | figures/mil-hdbk-5j-p0696.png | Figure 3.7.6.1.4. Effect of temperature on the tensile and compressive moduli (E and Ec) of 7075 aluminum alloy. |

File: src/aerokit/materials/data/al-7075-t76.md
---
material: al-7075-t76
alloy: 7075
temper_or_condition: T76
product_forms: Sheet and plate
bases: S
source_document: MIL-HDBK-5J, Department of Defense Handbook: Metallic Materials and Elements for Aerospace Vehicle Structures, 31 January 2003 (Distribution Statement A: approved for public release; distribution is unlimited)
source_url: https://everyspec.com/MIL-HDBK/MIL-HDBK-0001-0099/download.php?spec=MIL_HDBK_5J.139.pdf
source_file: references/materials/mil-hdbk-5j/MIL-HDBK-5J.pdf
source_sha256: 67a4c320cc6c7f23ad155e428a21b3a940e489458a1570026e9b83c2901e6777
source_tables: 3.7.6.0(b4) (PDF page 676, printed page 3-374)
extraction: automatic (scripts/materials/extract_mil_hdbk_5.py); no manual transcription
units: as printed in the source (ksi; 10³ ksi; percent; lb/in.³); values copied digit for digit, never rounded or converted
---

# 7075 T76 — MIL-HDBK-5J design allowables

Each table row is one column of the source table (one thickness range and basis).
Cell syntax: `64` = value as printed; `51 [a]` = value with footnote marker a;
`—` = nothing printed ("..." or blank in the source); `— [c]` = no value, footnote c only.
Values that the source prints once across several columns (E, Ec, G, μ, ω and some others)
are repeated in every column they span. S-basis values are specification minima; A and B
are statistically based (MIL-HDBK-5J Section 1.4.1.1).

## Table 3.7.6.0(b4)

- title: Design Mechanical and Physical Properties of 7075 Aluminum Alloy Sheet and Plate—Concluded
- pdf_page: 676
- printed_page: 3-374
- extraction: automatic
- elongation_label: e, percent:
- row_footnote: Fbru [a]
- row_footnote: Fbry [a]
- not_extracted: C, K, and α: See Figure 3.7.6.0

| col | specification | form | temper | thickness (in.) | basis | Ftu L (ksi) | Ftu LT (ksi) | Ftu ST (ksi) | Fty L (ksi) | Fty LT (ksi) | Fty ST (ksi) | Fcy L (ksi) | Fcy LT (ksi) | Fcy ST (ksi) | Fsu (ksi) | Fbru e/D=1.5 (ksi) | Fbru e/D=2.0 (ksi) | Fbry e/D=1.5 (ksi) | Fbry e/D=2.0 (ksi) | e LT (percent) | E (10³ ksi) | Ec (10³ ksi) | G (10³ ksi) | μ | ω (lb/in.³) |
|---:|:---|:---|:---|:---|:---|---:|---:|---:|---:|---:|---:|---:|---:|---:|---:|---:|---:|---:|---:|---:|---:|---:|---:|---:|---:|
| 1 | AMS-QQ-A-250/24 | Sheet and plate | T76 | 0.063-0.249 | S | 72 | 73 | — | 62 | 62 | — | 61 | 65 | — | 42 | 112 | 145 | 88 | 102 | 8 | 10.3 | 10.5 | 3.9 | 0.33 | 0.101 |

### Footnotes to Table 3.7.6.0(b4) (as printed)

- a: Bearing values are “dry pin” values per Section 1.4.7.1. See Table 3.1.2.1.1.

File: src/aerokit/materials/data/al-7075-t7651.md
---
material: al-7075-t7651
alloy: 7075
temper_or_condition: T7651
product_forms: Sheet and plate
bases: S
source_document: MIL-HDBK-5J, Department of Defense Handbook: Metallic Materials and Elements for Aerospace Vehicle Structures, 31 January 2003 (Distribution Statement A: approved for public release; distribution is unlimited)
source_url: https://everyspec.com/MIL-HDBK/MIL-HDBK-0001-0099/download.php?spec=MIL_HDBK_5J.139.pdf
source_file: references/materials/mil-hdbk-5j/MIL-HDBK-5J.pdf
source_sha256: 67a4c320cc6c7f23ad155e428a21b3a940e489458a1570026e9b83c2901e6777
source_tables: 3.7.6.0(b4) (PDF page 676, printed page 3-374)
extraction: automatic (scripts/materials/extract_mil_hdbk_5.py); no manual transcription
units: as printed in the source (ksi; 10³ ksi; percent; lb/in.³); values copied digit for digit, never rounded or converted
---

# 7075 T7651 — MIL-HDBK-5J design allowables

Each table row is one column of the source table (one thickness range and basis).
Cell syntax: `64` = value as printed; `51 [a]` = value with footnote marker a;
`—` = nothing printed ("..." or blank in the source); `— [c]` = no value, footnote c only.
Values that the source prints once across several columns (E, Ec, G, μ, ω and some others)
are repeated in every column they span. S-basis values are specification minima; A and B
are statistically based (MIL-HDBK-5J Section 1.4.1.1).

## Table 3.7.6.0(b4)

- title: Design Mechanical and Physical Properties of 7075 Aluminum Alloy Sheet and Plate—Concluded
- pdf_page: 676
- printed_page: 3-374
- extraction: automatic
- elongation_label: e, percent:
- row_footnote: Fbru [a]
- row_footnote: Fbry [a]
- not_extracted: C, K, and α: See Figure 3.7.6.0

| col | specification | form | temper | thickness (in.) | basis | Ftu L (ksi) | Ftu LT (ksi) | Ftu ST (ksi) | Fty L (ksi) | Fty LT (ksi) | Fty ST (ksi) | Fcy L (ksi) | Fcy LT (ksi) | Fcy ST (ksi) | Fsu (ksi) | Fbru e/D=1.5 (ksi) | Fbru e/D=2.0 (ksi) | Fbry e/D=1.5 (ksi) | Fbry e/D=2.0 (ksi) | e LT (percent) | E (10³ ksi) | Ec (10³ ksi) | G (10³ ksi) | μ | ω (lb/in.³) |
|---:|:---|:---|:---|:---|:---|---:|---:|---:|---:|---:|---:|---:|---:|---:|---:|---:|---:|---:|---:|---:|---:|---:|---:|---:|---:|
| 2 | AMS-QQ-A-250/24 | Sheet and plate | T7651 | 0.250-0.499 | S | 71 | 72 | — | 60 | 61 | — | 60 | 64 | — | 40 | 109 | 141 | 86 | 99 | 8 | 10.3 | 10.6 | 3.9 | 0.33 | 0.101 |
| 3 | AMS-QQ-A-250/24 | Sheet and plate | T7651 | 0.500-1.000 | S | 70 | 71 | — | 59 | 60 | — | 59 | 63 | — | 41 | 108 | 140 | 86 | 99 | 6 | 10.3 | 10.6 | 3.9 | 0.33 | 0.101 |
| 4 | AMS-QQ-A-250/24 | Sheet and plate | T7651 | 1.001-1.500 | S | 70 | 71 | — | 59 | 60 | — | 59 | 63 | — | 42 | 108 | 140 | 86 | 99 | 5 | 10.3 | 10.6 | 3.9 | 0.33 | 0.101 |
| 5 | AMS-QQ-A-250/24 | Sheet and plate | T7651 | 1.501-2.000 | S | 70 | 71 | 65 | 59 | 60 | 56 | 59 | 63 | 63 | 43 | 108 | 140 | 87 | 100 | 5 | 10.3 | 10.6 | 3.9 | 0.33 | 0.101 |

### Footnotes to Table 3.7.6.0(b4) (as printed)

- a: Bearing values are “dry pin” values per Section 1.4.7.1. See Table 3.1.2.1.1.

File: src/aerokit/materials/data/inconel-718-sta.md
---
material: inconel-718-sta
alloy: Inconel 718
temper_or_condition: Solution treated and aged per indicated specification
product_forms: Bar; Forging; Plate; Sheet; Sheet and plate; Tubing
bases: A, B, S
source_document: MIL-HDBK-5J, Department of Defense Handbook: Metallic Materials and Elements for Aerospace Vehicle Structures, 31 January 2003 (Distribution Statement A: approved for public release; distribution is unlimited)
source_url: https://everyspec.com/MIL-HDBK/MIL-HDBK-0001-0099/download.php?spec=MIL_HDBK_5J.139.pdf
source_file: references/materials/mil-hdbk-5j/MIL-HDBK-5J.pdf
source_sha256: 67a4c320cc6c7f23ad155e428a21b3a940e489458a1570026e9b83c2901e6777
source_tables: 6.3.5.0(b) (PDF page 1092, printed page 6-52); 6.3.5.0(c) (PDF page 1093, printed page 6-53)
extraction: automatic (scripts/materials/extract_mil_hdbk_5.py); no manual transcription
units: as printed in the source (ksi; 10³ ksi; percent; lb/in.³); values copied digit for digit, never rounded or converted
---

# Inconel 718 Solution treated and aged per indicated specification — MIL-HDBK-5J design allowables

Each table row is one column of the source table (one thickness range and basis).
Cell syntax: `64` = value as printed; `51 [a]` = value with footnote marker a;
`—` = nothing printed ("..." or blank in the source); `— [c]` = no value, footnote c only.
Values that the source prints once across several columns (E, Ec, G, μ, ω and some others)
are repeated in every column they span. S-basis values are specification minima; A and B
are statistically based (MIL-HDBK-5J Section 1.4.1.1).

## Table 6.3.5.0(b)

- title: Design Mechanical and Physical Properties of Inconel 718
- pdf_page: 1092
- printed_page: 6-52
- extraction: automatic
- elongation_label: e, percent (S-basis):
- row_footnote: Fbru [c]
- row_footnote: Fbry [c]
- not_extracted: C, K, and α: See Figure 6.3.5.0

| col | specification | form | condition | thickness (in.) | basis | Ftu L (ksi) | Ftu LT (ksi) | Fty L (ksi) | Fty LT (ksi) | Fcy L (ksi) | Fcy LT (ksi) | Fsu (ksi) | Fbru e/D=1.5 (ksi) | Fbru e/D=2.0 (ksi) | Fbry e/D=1.5 (ksi) | Fbry e/D=2.0 (ksi) | e L (percent) | e LT (percent) | E (10³ ksi) | Ec (10³ ksi) | G (10³ ksi) | μ | ω (lb/in.³) |
|---:|:---|:---|:---|:---|:---|---:|---:|---:|---:|---:|---:|---:|---:|---:|---:|---:|---:|---:|---:|---:|---:|---:|---:|
| 1 | AMS 5596 | Sheet | Solution treated and aged per indicated specification | 0.010-0.187 | A | 180 | 180 [b] | 145 | 147 | 155 | 158 | 124 | 291 | 380 | 208 | 241 | — | 12 | 29.4 | 30.9 | 11.4 | 0.29 | 0.297 |
| 2 | AMS 5596 | Sheet | Solution treated and aged per indicated specification | 0.010-0.187 | B | 192 | 191 | 156 | 158 | 167 | 170 | 132 | 309 | 403 | 223 | 259 | — | — | 29.4 | 30.9 | 11.4 | 0.29 | 0.297 |
| 3 | AMS 5596 | Plate | Solution treated and aged per indicated specification | 0.188-0.249 | S | 180 | 180 | 148 | 150 | 158 | 161 | 124 | 291 | 380 | 212 | 246 | — | 12 | 29.4 | 30.9 | 11.4 | 0.29 | 0.297 |
| 4 | AMS 5596 | Plate | Solution treated and aged per indicated specification | 0.250-1.000 | S | — | 180 | — | 150 | — | — | — | — | — | — | — | — | 12 | 29.4 | 30.9 | 11.4 | 0.29 | 0.297 |
| 5 | AMS 5597 | Sheet and plate | Solution treated and aged per indicated specification | 0.010-1.000 | S | — | 180 | — | 150 | — | — | — | — | — | — | — | — | 12 | 29.4 | 30.9 | 11.4 | 0.29 | 0.297 |
| 6 | AMS 5589 | Tubing | Solution treated and aged per indicated specification | O.D. >0.125 Wall >0.015 | S | 185 | — | 150 | — | — | — | — | — | — | — | — | 12 | — | 29.4 | 30.9 | 11.4 | 0.29 | 0.297 |
| 7 | AMS 5590 | Tubing | Solution treated and aged per indicated specification | O.D. >0.125 Wall >0.015 | S | 170 | — | 145 | — | — | — | — | — | — | — | — | 15 | — | 29.4 | 30.9 | 11.4 | 0.29 | 0.297 |

### Footnotes to Table 6.3.5.0(b) (as printed)

- a: Design allowables were based upon data from samples of material, supplied in the solution treated condition, which were aged to demonstrate heat treatment response by suppliers. Properties obtained by the user may be different, if the material has been formed or otherwise cold worked.
- b: S-basis. The rounded T99 value is 183 ksi.
- c: Bearing values are “dry pin” values per Section 1.4.7.1.

## Table 6.3.5.0(c)

- title: Design Mechanical and Physical Properties of Inconel 718 Bar and Forging
- pdf_page: 1093
- printed_page: 6-53
- extraction: automatic
- elongation_label: e, percent:
- row_footnote: Fbru [b]
- row_footnote: Fbry [b]
- not_extracted: RA, percent:
- not_extracted:   L: 15 / 15 / 15 / 15 / 15 / 15 / 15 / 15 / 12 / 15
- not_extracted:   LT: 8 / 8 / 8 / 8 / 8 / 8 / 8 / 12 / 12 / 15
- not_extracted:   ST: ... / ... / ... / ... / 8 / 8 / 8 / ... / 12 / 15

| col | specification | form | condition | thickness (in.) | basis | Ftu L (ksi) | Ftu LT (ksi) | Ftu ST (ksi) | Fty L (ksi) | Fty LT (ksi) | Fty ST (ksi) | Fcy L (ksi) | Fcy ST (ksi) | Fsu (ksi) | Fbru e/D=1.5 (ksi) | Fbru e/D=2.0 (ksi) | Fbry e/D=1.5 (ksi) | Fbry e/D=2.0 (ksi) | e L (percent) | e LT (percent) | e ST (percent) |
|---:|:---|:---|:---|:---|:---|---:|---:|---:|---:|---:|---:|---:|---:|---:|---:|---:|---:|---:|---:|---:|---:|
| 1 | AMS 5662 and AMS 5663 | Bar | Solution treated and aged per indicated specification | 0.250-1.000 | S | 185 | 180 | — | 150 | 150 | — | 156 | — | 111 | 309 | 394 | 216 | 257 | 12 | 6 | — |
| 2 | AMS 5662 and AMS 5663 | Bar | Solution treated and aged per indicated specification | 1.001-1.500 | S | 185 | 180 | — | 150 | 150 | — | 156 | — | 114 | 309 | 394 | 216 | 257 | 12 | 6 | — |
| 3 | AMS 5662 and AMS 5663 | Bar | Solution treated and aged per indicated specification | 1.501-2.000 | S | 185 | 180 | — | 150 | 150 | — | 156 | — | 116 | 309 | 394 | 216 | 257 | 12 | 6 | — |
| 4 | AMS 5662 and AMS 5663 | Bar | Solution treated and aged per indicated specification | 2.001-2.500 | S | 185 | 180 | — | 150 | 150 | — | 156 | 156 | 118 | 309 | 394 | 216 | 257 | 12 | 6 | — |
| 5 | AMS 5662 and AMS 5663 | Bar | Solution treated and aged per indicated specification | 2.501-3.000 | S | 185 | 180 | 180 | 150 | 150 | 146 | 156 | 156 | 119 | 309 | 394 | 216 | 257 | 12 | 6 | 6 |
| 6 | AMS 5662 and AMS 5663 | Bar | Solution treated and aged per indicated specification | 3.001-4.000 | S | 185 | 180 | 180 | 150 | 150 | 150 | 156 | 156 | 121 | 309 | 394 | 216 | 257 | 12 | 6 | 6 |
| 7 | AMS 5662 and AMS 5663 | Bar | Solution treated and aged per indicated specification | 4.001-5.000 | S | 185 | 180 | 180 | 150 | 150 | 150 | 156 | 156 | 123 | 309 | 394 | 216 | 257 | 12 | 6 | 6 |
| 8 | AMS 5662 and AMS 5663 | Forging | Solution treated and aged per indicated specification | ≤5.000 | S | 185 | 180 | — | 150 | 150 | — | — | — | — | — | — | — | — | 12 | 10 | — |
| 9 | AMS 5664 | Bar | Solution treated and aged per indicated specification | ≤10.000 | S | 185 | 180 | — | 150 | 150 | — | — | — | — | — | — | — | — | 10 | 10 | 10 |
| 10 | AMS 5664 | Forging | Solution treated and aged per indicated specification | ≤10.000 | S | 180 | 180 | 180 | 150 | 150 | 150 | — | — | — | — | — | — | — | 12 | 12 | 12 |

### Footnotes to Table 6.3.5.0(c) (as printed)

- E, 103 ksi: 29.4 Ec, 103 ksi: 30.9 G, 103 ksi . . . . . . . . . . . . . 11.4 μ . . . . . . . . . . . . . . . . . . . 0.29 Physical Properties: ω, lb/in.3 . . . . . . . . . . . . . 0.297 C, K, and α . . . . . . . . . . . See Figure 6.3.5.0
- a: Applicable providing LT or ST direction is ≥2.500 inches.
- b: Bearing values are “dry pin” values per Section 1.4.7.1.

## Ramberg-Osgood parameters

Read from the typical stress-strain figures (text annotations on the figure). Typical curves:
not design allowables. Equation 9.8.4.1.2(b), PDF page 1594:
e_total = f/E + 0.002 (f/f0.2ys)^n.

### Figure 6.3.5.1.6(a)

- pdf_page: 1098
- caption: Figure 6.3.5.1.6(a). Typical tensile stress-strain, compressive stress-strain, and compressive tangent-modulus curves for solution-treated and aged Inconel 718 sheet (AMS 5596) at room temperature.
- thickness: 0.010 - 0.250 in.

| curve | n | 0.2% yield (ksi) |
|:---|---:|---:|
| L - tension | 21 | — |
| LT - tension | 22 | — |
| L - comp. | 21 | — |
| LT - comp. | 24 | — |

### Figure 6.3.5.1.6(c)

- pdf_page: 1099
- caption: Figure 6.3.5.1.6(c). Typical tensile stress-strain, compressive stress-strain, and compressive tangent-modulus curves for solution treated and aged Inconel 718 investment casting (AMS 5383) at room temperature.
- thickness: 0.500 in.

| curve | n | 0.2% yield (ksi) |
|:---|---:|---:|
| L-tension | 13 | — |
| L-comp. | 8.4 | — |

## Figures

| figure | pdf page | file | caption |
|:---|---:|:---|:---|
| 6.3.5.1.1 | 1095 | figures/mil-hdbk-5j-p1095.png | Figure 6.3.5.1.1. Effect of temperature on the tensile ultimate strength (Ftu) and tensile yield strength (Fty) of solution-treated and aged Inconel 718. |
| 6.3.5.1.4(a) | 1096 | figures/mil-hdbk-5j-p1096.png | Figure 6.3.5.1.4(a). Effect of temperature on dynamic tensile modulus (E) of solution- treated and aged Inconel 718. |
| 6.3.5.1.6(a) | 1098 | figures/mil-hdbk-5j-p1098.png | Figure 6.3.5.1.6(a). Typical tensile stress-strain, compressive stress-strain, and compressive tangent-modulus curves for solution-treated and aged Inconel 718 sheet (AMS 5596) at room temperature. |
| 6.3.5.1.6(c) | 1099 | figures/mil-hdbk-5j-p1099.png | Figure 6.3.5.1.6(c). Typical tensile stress-strain, compressive stress-strain, and compressive tangent-modulus curves for solution treated and aged Inconel 718 investment casting (AMS 5383) at room temperature. |

File: src/aerokit/materials/data/index.md
---
source_document: MIL-HDBK-5J, Department of Defense Handbook: Metallic Materials and Elements for Aerospace Vehicle Structures, 31 January 2003 (Distribution Statement A: approved for public release; distribution is unlimited)
source_url: https://everyspec.com/MIL-HDBK/MIL-HDBK-0001-0099/download.php?spec=MIL_HDBK_5J.139.pdf
source_file: references/materials/mil-hdbk-5j/MIL-HDBK-5J.pdf
source_sha256: 67a4c320cc6c7f23ad155e428a21b3a940e489458a1570026e9b83c2901e6777
generated_by: scripts/materials/extract_mil_hdbk_5.py
---

# Material allowables index (MIL-HDBK-5J)

One file per alloy and temper/condition. Values are as printed in the source (ksi, 10³ ksi,
percent, lb/in.³). Verification: references/materials/verification_report.md.

| material | alloy | temper or condition | product forms | bases | source tables |
|:---|:---|:---|:---|:---|:---|
| [al-2024-t3](al-2024-t3.md) | 2024 | T3 | Sheet | A, B, S | 3.2.3.0(b1) (PDF page 373, printed page 3-71) |
| [al-2024-t351](al-2024-t351.md) | 2024 | T351 | Plate | A, B | 3.2.3.0(b1) (PDF page 373, printed page 3-71) |
| [al-2024-t361](al-2024-t361.md) | 2024 | T361 | Plate; Sheet | S | 3.2.3.0(b1) (PDF page 373, printed page 3-71) |
| [al-2024-t4](al-2024-t4.md) | 2024 | T4 | Coiled Sheet | A, B | 3.2.3.0(b2) (PDF page 374, printed page 3-72) |
| [al-2024-t42](al-2024-t42.md) | 2024 | T42 | Flat Sheet and Plate | S | 3.2.3.0(b2) (PDF page 374, printed page 3-72) |
| [al-2024-t62](al-2024-t62.md) | 2024 | T62 | Flat Sheet and Plate | S | 3.2.3.0(b2) (PDF page 374, printed page 3-72) |
| [al-2024-t72](al-2024-t72.md) | 2024 | T72 | Flat Sheet and Plate | S | 3.2.3.0(b2) (PDF page 374, printed page 3-72) |
| [al-2024-t81](al-2024-t81.md) | 2024 | T81 | Sheet | A, B | 3.2.3.0(b3) (PDF page 375, printed page 3-73) |
| [al-2024-t851](al-2024-t851.md) | 2024 | T851 | Plate | A, B, S | 3.2.3.0(b3) (PDF page 375, printed page 3-73) |
| [al-2024-t861](al-2024-t861.md) | 2024 | T861 | Plate; Sheet | S | 3.2.3.0(b3) (PDF page 375, printed page 3-73) |
| [al-2219-t62](al-2219-t62.md) | 2219 | T62 | Sheet and plate | A, B | 3.2.8.0(b1) (PDF page 470, printed page 3-168) |
| [al-2219-t81](al-2219-t81.md) | 2219 | T81 | Sheet and plate | A, B | 3.2.8.0(b1) (PDF page 470, printed page 3-168) |
| [al-2219-t851](al-2219-t851.md) | 2219 | T851 | Sheet and plate | A, B | 3.2.8.0(b1) (PDF page 470, printed page 3-168) |
| [al-2219-t87](al-2219-t87.md) | 2219 | T87 | Plate; Sheet | A, B | 3.2.8.0(b2) (PDF page 471, printed page 3-169); 3.2.8.0(b3) (PDF page 472, printed page 3-170) |
| [al-6061-t4](al-6061-t4.md) | 6061 | T4 | Sheet | A, B | 3.6.2.0(b1) (PDF page 566, printed page 3-264) |
| [al-6061-t42](al-6061-t42.md) | 6061 | T42 | Plate; Sheet | S | 3.6.2.0(b1) (PDF page 566, printed page 3-264); 3.6.2.0(b2) (PDF page 567, printed page 3-265) |
| [al-6061-t451](al-6061-t451.md) | 6061 | T451 | Plate | A, B | 3.6.2.0(b2) (PDF page 567, printed page 3-265) |
| [al-6061-t6](al-6061-t6.md) | 6061 | T6 | Sheet | A, B | 3.6.2.0(b1) (PDF page 566, printed page 3-264) |
| [al-6061-t62](al-6061-t62.md) | 6061 | T62 | Plate; Sheet | A, B, S | 3.6.2.0(b1) (PDF page 566, printed page 3-264); 3.6.2.0(b2) (PDF page 567, printed page 3-265) |
| [al-6061-t651](al-6061-t651.md) | 6061 | T651 | Plate | A, B, S | 3.6.2.0(b2) (PDF page 567, printed page 3-265) |
| [al-7050-t7451](al-7050-t7451.md) | 7050 | T7451 | Plate | A, B | 3.7.4.0(b1) (PDF page 626, printed page 3-324) |
| [al-7050-t7651](al-7050-t7651.md) | 7050 | T7651 | Plate | A, B, S | 3.7.4.0(b2) (PDF page 627, printed page 3-325) |
| [al-7075-t6](al-7075-t6.md) | 7075 | T6 | Sheet | A, B, S | 3.7.6.0(b1) (PDF page 673, printed page 3-371) |
| [al-7075-t62](al-7075-t62.md) | 7075 | T62 | Plate; Sheet | A, B, S | 3.7.6.0(b1) (PDF page 673, printed page 3-371); 3.7.6.0(b2) (PDF page 674, printed page 3-372) |
| [al-7075-t651](al-7075-t651.md) | 7075 | T651 | Plate | A, B | 3.7.6.0(b1) (PDF page 673, printed page 3-371) |
| [al-7075-t73](al-7075-t73.md) | 7075 | T73 | Sheet | S | 3.7.6.0(b3) (PDF page 675, printed page 3-373) |
| [al-7075-t7351](al-7075-t7351.md) | 7075 | T7351 | Plate | A, B, S | 3.7.6.0(b3) (PDF page 675, printed page 3-373) |
| [al-7075-t76](al-7075-t76.md) | 7075 | T76 | Sheet and plate | S | 3.7.6.0(b4) (PDF page 676, printed page 3-374) |
| [al-7075-t7651](al-7075-t7651.md) | 7075 | T7651 | Sheet and plate | S | 3.7.6.0(b4) (PDF page 676, printed page 3-374) |
| [inconel-718-sta](inconel-718-sta.md) | Inconel 718 | Solution treated and aged per indicated specification | Bar; Forging; Plate; Sheet; Sheet and plate; Tubing | A, B, S | 6.3.5.0(b) (PDF page 1092, printed page 6-52); 6.3.5.0(c) (PDF page 1093, printed page 6-53) |
| [ss-15-5ph-h1025](ss-15-5ph-h1025.md) | 15-5PH | H1025 | Bar; Plate | S | 2.6.7.0(b) (PDF page 223, printed page 2-169); 2.6.7.0(c) (PDF page 224, printed page 2-170) |
| [ss-15-5ph-h1075](ss-15-5ph-h1075.md) | 15-5PH | H1075 | Bar | S | 2.6.7.0(b) (PDF page 223, printed page 2-169) |
| [ss-15-5ph-h1100](ss-15-5ph-h1100.md) | 15-5PH | H1100 | Bar | S | 2.6.7.0(b) (PDF page 223, printed page 2-169) |
| [ss-15-5ph-h1150](ss-15-5ph-h1150.md) | 15-5PH | H1150 | Bar | S | 2.6.7.0(b) (PDF page 223, printed page 2-169) |
| [ss-15-5ph-h900](ss-15-5ph-h900.md) | 15-5PH | H900 | Bar | S | 2.6.7.0(b) (PDF page 223, printed page 2-169) |
| [ss-15-5ph-h925](ss-15-5ph-h925.md) | 15-5PH | H925 | Bar | S | 2.6.7.0(b) (PDF page 223, printed page 2-169) |
| [ss-17-4ph-h1025](ss-17-4ph-h1025.md) | 17-4PH | H1025 | Bar; Sheet, strip, and plate | S | 2.6.9.0(b) (PDF page 251, printed page 2-197); 2.6.9.0(e) (PDF page 253, printed page 2-199) |
| [ss-17-4ph-h1075](ss-17-4ph-h1075.md) | 17-4PH | H1075 | Bar; Sheet, strip, and plate | A, B, S | 2.6.9.0(b) (PDF page 251, printed page 2-197); 2.6.9.0(e) (PDF page 253, printed page 2-199) |
| [ss-17-4ph-h1100](ss-17-4ph-h1100.md) | 17-4PH | H1100 | Bar; Sheet, strip, and plate | S | 2.6.9.0(b) (PDF page 251, printed page 2-197); 2.6.9.0(e) (PDF page 253, printed page 2-199) |
| [ss-17-4ph-h1150](ss-17-4ph-h1150.md) | 17-4PH | H1150 | Bar; Sheet, strip, and plate | A, B, S | 2.6.9.0(b) (PDF page 251, printed page 2-197); 2.6.9.0(e) (PDF page 253, printed page 2-199) |
| [ss-17-4ph-h1150m](ss-17-4ph-h1150m.md) | 17-4PH | H1150M | Bar | S | 2.6.9.0(e) (PDF page 253, printed page 2-199) |
| [ss-17-4ph-h900](ss-17-4ph-h900.md) | 17-4PH | H900 | Bar; Sheet, strip, and plate | A, B, S | 2.6.9.0(b) (PDF page 251, printed page 2-197); 2.6.9.0(e) (PDF page 253, printed page 2-199) |
| [ss-17-4ph-h925](ss-17-4ph-h925.md) | 17-4PH | H925 | Bar; Sheet, strip, and plate | A, B, S | 2.6.9.0(b) (PDF page 251, printed page 2-197); 2.6.9.0(e) (PDF page 253, printed page 2-199) |
| [steel-300m-qt](steel-300m-qt.md) | 0.40C 300M | Quenched and tempered | Bar, forging, tubing | S | 2.3.1.0(f1) (PDF page 76, printed page 2-22) |
| [steel-4130-nt](steel-4130-nt.md) | AISI 4130 | Normalized and tempered, stress relieved | Sheet, strip, plate, and tubing | S | 2.3.1.0(c1) (PDF page 71, printed page 2-17) |
| [steel-4130-qt](steel-4130-qt.md) | AISI 4130 | Quenched and tempered | Tubing | S | 2.3.1.0(c2) (PDF page 72, printed page 2-18) |
| [ti-6al-4v-annealed](ti-6al-4v-annealed.md) | Ti-6Al-4V | Annealed | Plate; Sheet | A, B | 5.4.1.0(b) (PDF page 945, printed page 5-53) |
| [ti-6al-4v-sta](ti-6al-4v-sta.md) | Ti-6Al-4V | Solution treated and aged | Sheet, strip, and plate | S | 5.4.1.0(b) (PDF page 945, printed page 5-53) |

Figures: [figures/index.md](figures/index.md).

File: src/aerokit/materials/data/ss-15-5ph-h1025.md
---
material: ss-15-5ph-h1025
alloy: 15-5PH
temper_or_condition: H1025
product_forms: Bar; Plate
bases: S
source_document: MIL-HDBK-5J, Department of Defense Handbook: Metallic Materials and Elements for Aerospace Vehicle Structures, 31 January 2003 (Distribution Statement A: approved for public release; distribution is unlimited)
source_url: https://everyspec.com/MIL-HDBK/MIL-HDBK-0001-0099/download.php?spec=MIL_HDBK_5J.139.pdf
source_file: references/materials/mil-hdbk-5j/MIL-HDBK-5J.pdf
source_sha256: 67a4c320cc6c7f23ad155e428a21b3a940e489458a1570026e9b83c2901e6777
source_tables: 2.6.7.0(b) (PDF page 223, printed page 2-169); 2.6.7.0(c) (PDF page 224, printed page 2-170)
extraction: automatic (scripts/materials/extract_mil_hdbk_5.py); no manual transcription
units: as printed in the source (ksi; 10³ ksi; percent; lb/in.³); values copied digit for digit, never rounded or converted
---

# 15-5PH H1025 — MIL-HDBK-5J design allowables

Each table row is one column of the source table (one thickness range and basis).
Cell syntax: `64` = value as printed; `51 [a]` = value with footnote marker a;
`—` = nothing printed ("..." or blank in the source); `— [c]` = no value, footnote c only.
Values that the source prints once across several columns (E, Ec, G, μ, ω and some others)
are repeated in every column they span. S-basis values are specification minima; A and B
are statistically based (MIL-HDBK-5J Section 1.4.1.1).

## Table 2.6.7.0(b)

- title: Design Mechanical and Physical Properties of 15-5PH Stainless Steel Bar and Forging
- pdf_page: 223
- printed_page: 2-169
- extraction: automatic
- elongation_label: e, percent:
- row_footnote: Fbru [b]
- row_footnote: Fbry [b]
- not_extracted: RA, percent:
- not_extracted:   L: 35 / 38 / 45 / 45 / 45 / 50
- not_extracted:   T: 20 / 25 / 32 / 33 / 34 / 35
- not_extracted: C, Btu/(lb)(°F): ...
- not_extracted: K and α: See Figure 2.6.7.0

| col | specification | form | condition | thickness (in.) | basis | Ftu L (ksi) | Ftu T (ksi) | Fty L (ksi) | Fty T (ksi) | Fcy L (ksi) | Fcy T (ksi) | Fsu (ksi) | Fbru e/D=1.5 (ksi) | Fbru e/D=2.0 (ksi) | Fbry e/D=1.5 (ksi) | Fbry e/D=2.0 (ksi) | e L (percent) | e T (percent) | E (10³ ksi) | Ec (10³ ksi) | G (10³ ksi) | μ | ω (lb/in.³) |
|---:|:---|:---|:---|:---|:---|---:|---:|---:|---:|---:|---:|---:|---:|---:|---:|---:|---:|---:|---:|---:|---:|---:|---:|
| 3 | AMS 5659 | Bar [a] | H1025 | ≤12 | S | 155 | 155 | 145 | 145 | 143 | 143 | 97 | 263 | 332 | 211 | 250 | 12 | 8 | 28.5 | 29.2 | 11.2 | 0.27 | 0.283 |

### Footnotes to Table 2.6.7.0(b) (as printed)

- a: Forging, ring, and extrusion product forms are also covered by AMS 5659.
- b: Bearing values are “dry pin” values per Section 1.4.7.1.

## Table 2.6.7.0(c)

- title: Design Mechanical and Physical Properties of 15-5PH Stainless Steel Plate
- pdf_page: 224
- printed_page: 2-170
- extraction: automatic
- elongation_label: e, percent:
- row_footnote: Fbru [b]
- row_footnote: Fbry [b]
- not_extracted: RA, percent:
- not_extracted:   LT: 35 / 40 / 40 / 40
- not_extracted: C, Btu/(lb)(°F): . . .
- not_extracted: K and α: See Figure 2.6.7.0

| col | specification | form | condition | thickness (in.) | basis | Ftu L (ksi) | Ftu LT (ksi) | Fty L (ksi) | Fty LT (ksi) | Fcy L (ksi) | Fcy LT (ksi) | Fsu (ksi) | Fbru e/D=1.5 (ksi) | Fbru e/D=2.0 (ksi) | Fbry e/D=1.5 (ksi) | Fbry e/D=2.0 (ksi) | e LT (percent) | E (10³ ksi) | Ec (10³ ksi) | G (10³ ksi) | μ | ω (lb/in.³) |
|---:|:---|:---|:---|:---|:---|---:|---:|---:|---:|---:|---:|---:|---:|---:|---:|---:|---:|---:|---:|---:|---:|---:|
| 1 | AMS 5862 | Plate | H1025 [a] | 0.187-0.625 | S | 154 | 155 | 143 | 145 | 150 | 152 | 97 | 257 | 331 | 211 | 246 | 8 | 28.5 | 29.2 | 11.2 | 0.27 | 0.283 |
| 2 | AMS 5862 | Plate | H1025 [a] | 0.626-2.000 | S | 154 | 155 | 143 | 145 | 150 | 149 | 97 | 257 | 331 | 211 | 246 | 12 | 28.5 | 29.2 | 11.2 | 0.27 | 0.283 |
| 3 | AMS 5862 | Plate | H1025 [a] | 2.001-3.000 | S | 154 | 155 | 143 | 145 | 150 | 146 | 96 | 257 | 331 | 211 | 246 | 12 | 28.5 | 29.2 | 11.2 | 0.27 | 0.283 |
| 4 | AMS 5862 | Plate | H1025 [a] | 3.001-4.000 | S | — | 155 | — | 145 | — | — | — | — | — | — | — | 12 | 28.5 | 29.2 | 11.2 | 0.27 | 0.283 |

### Footnotes to Table 2.6.7.0(c) (as printed)

- a: The H900, H925, H1075, H1100, and H1150 conditions are included in AMS 5862.
- b: Bearing values are “dry pin” values per Section 1.4.7.1.

## Ramberg-Osgood parameters

Read from the typical stress-strain figures (text annotations on the figure). Typical curves:
not design allowables. Equation 9.8.4.1.2(b), PDF page 1594:
e_total = f/E + 0.002 (f/f0.2ys)^n.

### Figure 2.6.7.1.6(a)

- pdf_page: 229
- caption: Figure 2.6.7.1.6(a). Typical tensile stress-strain curves at room temperature for various heat-treated conditions of 15-5PH stainless steel bar.
- thickness: 1.000-1.250 in.

| curve | n | 0.2% yield (ksi) |
|:---|---:|---:|
| H1025 | 24 | — |

### Figure 2.6.7.2.6(b)

- pdf_page: 232
- caption: Figure 2.6.7.2.6(b). Tensile and compressive stress-strain and compressive tangent- modulus curves for 15-5PH (H1025) stainless steel plate.
- thickness: 1.500 - 5.500 in.

| curve | n | 0.2% yield (ksi) |
|:---|---:|---:|
| L-tension | 23 | 161 |
| LT-tension | 23 | 161 |
| L-comp. | 20 | 169 |
| LT-comp. | 21 | 169 |

## Figures

| figure | pdf page | file | caption |
|:---|---:|:---|:---|
| 2.6.7.1.1 | 227 | figures/mil-hdbk-5j-p0227.png | Figure 2.6.7.1.1. Effect of temperature on the tensile ultimate strength (Ftu) and the tensile yield strength (Fty) of 15-5PH (H925, H1025, and H1100) stainless steel bar. |
| 2.6.7.1.4 | 228 | figures/mil-hdbk-5j-p0228.png | Figure 2.6.7.1.4. Effect of temperature on the tensile and compressive moduli (E and Ec) of 15-5PH stainless steel. |
| 2.6.7.1.6(a) | 229 | figures/mil-hdbk-5j-p0229.png | Figure 2.6.7.1.6(a). Typical tensile stress-strain curves at room temperature for various heat-treated conditions of 15-5PH stainless steel bar. |
| 2.6.7.1.6(b) | 229 | figures/mil-hdbk-5j-p0229.png | Figure 2.6.7.1.6(b). Typical compressive stress-strain and compressive tangent- modulus curves at room temperature for various heat-treated conditions of 15-5PH stainless steel bar. |
| 2.6.7.2.6(b) | 232 | figures/mil-hdbk-5j-p0232.png | Figure 2.6.7.2.6(b). Tensile and compressive stress-strain and compressive tangent- modulus curves for 15-5PH (H1025) stainless steel plate. |

File: src/aerokit/materials/data/ss-15-5ph-h1075.md
---
material: ss-15-5ph-h1075
alloy: 15-5PH
temper_or_condition: H1075
product_forms: Bar
bases: S
source_document: MIL-HDBK-5J, Department of Defense Handbook: Metallic Materials and Elements for Aerospace Vehicle Structures, 31 January 2003 (Distribution Statement A: approved for public release; distribution is unlimited)
source_url: https://everyspec.com/MIL-HDBK/MIL-HDBK-0001-0099/download.php?spec=MIL_HDBK_5J.139.pdf
source_file: references/materials/mil-hdbk-5j/MIL-HDBK-5J.pdf
source_sha256: 67a4c320cc6c7f23ad155e428a21b3a940e489458a1570026e9b83c2901e6777
source_tables: 2.6.7.0(b) (PDF page 223, printed page 2-169)
extraction: automatic (scripts/materials/extract_mil_hdbk_5.py); no manual transcription
units: as printed in the source (ksi; 10³ ksi; percent; lb/in.³); values copied digit for digit, never rounded or converted
---

# 15-5PH H1075 — MIL-HDBK-5J design allowables

Each table row is one column of the source table (one thickness range and basis).
Cell syntax: `64` = value as printed; `51 [a]` = value with footnote marker a;
`—` = nothing printed ("..." or blank in the source); `— [c]` = no value, footnote c only.
Values that the source prints once across several columns (E, Ec, G, μ, ω and some others)
are repeated in every column they span. S-basis values are specification minima; A and B
are statistically based (MIL-HDBK-5J Section 1.4.1.1).

## Table 2.6.7.0(b)

- title: Design Mechanical and Physical Properties of 15-5PH Stainless Steel Bar and Forging
- pdf_page: 223
- printed_page: 2-169
- extraction: automatic
- elongation_label: e, percent:
- row_footnote: Fbru [b]
- row_footnote: Fbry [b]
- not_extracted: RA, percent:
- not_extracted:   L: 35 / 38 / 45 / 45 / 45 / 50
- not_extracted:   T: 20 / 25 / 32 / 33 / 34 / 35
- not_extracted: C, Btu/(lb)(°F): ...
- not_extracted: K and α: See Figure 2.6.7.0

| col | specification | form | condition | thickness (in.) | basis | Ftu L (ksi) | Ftu T (ksi) | Fty L (ksi) | Fty T (ksi) | Fcy L (ksi) | Fcy T (ksi) | Fsu (ksi) | Fbru e/D=1.5 (ksi) | Fbru e/D=2.0 (ksi) | Fbry e/D=1.5 (ksi) | Fbry e/D=2.0 (ksi) | e L (percent) | e T (percent) | E (10³ ksi) | Ec (10³ ksi) | G (10³ ksi) | μ | ω (lb/in.³) |
|---:|:---|:---|:---|:---|:---|---:|---:|---:|---:|---:|---:|---:|---:|---:|---:|---:|---:|---:|---:|---:|---:|---:|---:|
| 4 | AMS 5659 | Bar [a] | H1075 | ≤12 | S | 145 | 145 | 125 | 125 | — | — | — | — | — | — | — | 13 | 9 | 28.5 | 29.2 | 11.2 | 0.27 | 0.283 |

### Footnotes to Table 2.6.7.0(b) (as printed)

- a: Forging, ring, and extrusion product forms are also covered by AMS 5659.
- b: Bearing values are “dry pin” values per Section 1.4.7.1.

File: src/aerokit/materials/data/ss-15-5ph-h1100.md
---
material: ss-15-5ph-h1100
alloy: 15-5PH
temper_or_condition: H1100
product_forms: Bar
bases: S
source_document: MIL-HDBK-5J, Department of Defense Handbook: Metallic Materials and Elements for Aerospace Vehicle Structures, 31 January 2003 (Distribution Statement A: approved for public release; distribution is unlimited)
source_url: https://everyspec.com/MIL-HDBK/MIL-HDBK-0001-0099/download.php?spec=MIL_HDBK_5J.139.pdf
source_file: references/materials/mil-hdbk-5j/MIL-HDBK-5J.pdf
source_sha256: 67a4c320cc6c7f23ad155e428a21b3a940e489458a1570026e9b83c2901e6777
source_tables: 2.6.7.0(b) (PDF page 223, printed page 2-169)
extraction: automatic (scripts/materials/extract_mil_hdbk_5.py); no manual transcription
units: as printed in the source (ksi; 10³ ksi; percent; lb/in.³); values copied digit for digit, never rounded or converted
---

# 15-5PH H1100 — MIL-HDBK-5J design allowables

Each table row is one column of the source table (one thickness range and basis).
Cell syntax: `64` = value as printed; `51 [a]` = value with footnote marker a;
`—` = nothing printed ("..." or blank in the source); `— [c]` = no value, footnote c only.
Values that the source prints once across several columns (E, Ec, G, μ, ω and some others)
are repeated in every column they span. S-basis values are specification minima; A and B
are statistically based (MIL-HDBK-5J Section 1.4.1.1).

## Table 2.6.7.0(b)

- title: Design Mechanical and Physical Properties of 15-5PH Stainless Steel Bar and Forging
- pdf_page: 223
- printed_page: 2-169
- extraction: automatic
- elongation_label: e, percent:
- row_footnote: Fbru [b]
- row_footnote: Fbry [b]
- not_extracted: RA, percent:
- not_extracted:   L: 35 / 38 / 45 / 45 / 45 / 50
- not_extracted:   T: 20 / 25 / 32 / 33 / 34 / 35
- not_extracted: C, Btu/(lb)(°F): ...
- not_extracted: K and α: See Figure 2.6.7.0

| col | specification | form | condition | thickness (in.) | basis | Ftu L (ksi) | Ftu T (ksi) | Fty L (ksi) | Fty T (ksi) | Fcy L (ksi) | Fcy T (ksi) | Fsu (ksi) | Fbru e/D=1.5 (ksi) | Fbru e/D=2.0 (ksi) | Fbry e/D=1.5 (ksi) | Fbry e/D=2.0 (ksi) | e L (percent) | e T (percent) | E (10³ ksi) | Ec (10³ ksi) | G (10³ ksi) | μ | ω (lb/in.³) |
|---:|:---|:---|:---|:---|:---|---:|---:|---:|---:|---:|---:|---:|---:|---:|---:|---:|---:|---:|---:|---:|---:|---:|---:|
| 5 | AMS 5659 | Bar [a] | H1100 | ≤12 | S | 140 | 140 | 115 | 115 | — | — | — | — | — | — | — | 14 | 10 | 28.5 | 29.2 | 11.2 | 0.27 | 0.283 |

### Footnotes to Table 2.6.7.0(b) (as printed)

- a: Forging, ring, and extrusion product forms are also covered by AMS 5659.
- b: Bearing values are “dry pin” values per Section 1.4.7.1.
