Repository: ayberkdt/team-beautiful

File: src/aerokit/materials/data/ss-15-5ph-h1150.md
---
material: ss-15-5ph-h1150
alloy: 15-5PH
temper_or_condition: H1150
product_forms: Bar
bases: S
source_document: MIL-HDBK-5J, Department of Defense Handbook: Metallic Materials and Elements for Aerospace Vehicle Structures, 31 January 2003 (Distribution Statement A: approved for public release; distribution is unlimited)
source_url: https://everyspec.com/MIL-HDBK/MIL-HDBK-0001-0099/download.php?spec=MIL_HDBK_5J.139.pdf
source_file: references/materials/mil-hdbk-5j/MIL-HDBK-5J.pdf
source_sha256: 67a4c320cc6c7f23ad155e428a21b3a940e489458a1570026e9b83c2901e6777
source_tables: 2.6.7.0(b) (PDF page 223, printed page 2-169)
extraction: automatic (scripts/materials/extract_mil_hdbk_5.py); no manual transcription
units: as printed in the source (ksi; 10³ ksi; percent; lb/in.³); values copied digit for digit, never rounded or converted
---

# 15-5PH H1150 — MIL-HDBK-5J design allowables

Each table row is one column of the source table (one thickness range and basis).
Cell syntax: `64` = value as printed; `51 [a]` = value with footnote marker a;
`—` = nothing printed ("..." or blank in the source); `— [c]` = no value, footnote c only.
Values that the source prints once across several columns (E, Ec, G, μ, ω and some others)
are repeated in every column they span. S-basis values are specification minima; A and B
are statistically based (MIL-HDBK-5J Section 1.4.1.1).

## Table 2.6.7.0(b)

- title: Design Mechanical and Physical Properties of 15-5PH Stainless Steel Bar and Forging
- pdf_page: 223
- printed_page: 2-169
- extraction: automatic
- elongation_label: e, percent:
- row_footnote: Fbru [b]
- row_footnote: Fbry [b]
- not_extracted: RA, percent:
- not_extracted:   L: 35 / 38 / 45 / 45 / 45 / 50
- not_extracted:   T: 20 / 25 / 32 / 33 / 34 / 35
- not_extracted: C, Btu/(lb)(°F): ...
- not_extracted: K and α: See Figure 2.6.7.0

| col | specification | form | condition | thickness (in.) | basis | Ftu L (ksi) | Ftu T (ksi) | Fty L (ksi) | Fty T (ksi) | Fcy L (ksi) | Fcy T (ksi) | Fsu (ksi) | Fbru e/D=1.5 (ksi) | Fbru e/D=2.0 (ksi) | Fbry e/D=1.5 (ksi) | Fbry e/D=2.0 (ksi) | e L (percent) | e T (percent) | E (10³ ksi) | Ec (10³ ksi) | G (10³ ksi) | μ | ω (lb/in.³) |
|---:|:---|:---|:---|:---|:---|---:|---:|---:|---:|---:|---:|---:|---:|---:|---:|---:|---:|---:|---:|---:|---:|---:|---:|
| 6 | AMS 5659 | Bar [a] | H1150 | ≤12 | S | 135 | 135 | 105 | 105 | 99 | 99 | 85 | 230 | 293 | 166 | 201 | 16 | 11 | 28.5 | 29.2 | 11.2 | 0.27 | 0.283 |

### Footnotes to Table 2.6.7.0(b) (as printed)

- a: Forging, ring, and extrusion product forms are also covered by AMS 5659.
- b: Bearing values are “dry pin” values per Section 1.4.7.1.

File: src/aerokit/materials/data/ss-15-5ph-h900.md
---
material: ss-15-5ph-h900
alloy: 15-5PH
temper_or_condition: H900
product_forms: Bar
bases: S
source_document: MIL-HDBK-5J, Department of Defense Handbook: Metallic Materials and Elements for Aerospace Vehicle Structures, 31 January 2003 (Distribution Statement A: approved for public release; distribution is unlimited)
source_url: https://everyspec.com/MIL-HDBK/MIL-HDBK-0001-0099/download.php?spec=MIL_HDBK_5J.139.pdf
source_file: references/materials/mil-hdbk-5j/MIL-HDBK-5J.pdf
source_sha256: 67a4c320cc6c7f23ad155e428a21b3a940e489458a1570026e9b83c2901e6777
source_tables: 2.6.7.0(b) (PDF page 223, printed page 2-169)
extraction: automatic (scripts/materials/extract_mil_hdbk_5.py); no manual transcription
units: as printed in the source (ksi; 10³ ksi; percent; lb/in.³); values copied digit for digit, never rounded or converted
---

# 15-5PH H900 — MIL-HDBK-5J design allowables

Each table row is one column of the source table (one thickness range and basis).
Cell syntax: `64` = value as printed; `51 [a]` = value with footnote marker a;
`—` = nothing printed ("..." or blank in the source); `— [c]` = no value, footnote c only.
Values that the source prints once across several columns (E, Ec, G, μ, ω and some others)
are repeated in every column they span. S-basis values are specification minima; A and B
are statistically based (MIL-HDBK-5J Section 1.4.1.1).

## Table 2.6.7.0(b)

- title: Design Mechanical and Physical Properties of 15-5PH Stainless Steel Bar and Forging
- pdf_page: 223
- printed_page: 2-169
- extraction: automatic
- elongation_label: e, percent:
- row_footnote: Fbru [b]
- row_footnote: Fbry [b]
- not_extracted: RA, percent:
- not_extracted:   L: 35 / 38 / 45 / 45 / 45 / 50
- not_extracted:   T: 20 / 25 / 32 / 33 / 34 / 35
- not_extracted: C, Btu/(lb)(°F): ...
- not_extracted: K and α: See Figure 2.6.7.0

| col | specification | form | condition | thickness (in.) | basis | Ftu L (ksi) | Ftu T (ksi) | Fty L (ksi) | Fty T (ksi) | Fcy L (ksi) | Fcy T (ksi) | Fsu (ksi) | Fbru e/D=1.5 (ksi) | Fbru e/D=2.0 (ksi) | Fbry e/D=1.5 (ksi) | Fbry e/D=2.0 (ksi) | e L (percent) | e T (percent) | E (10³ ksi) | Ec (10³ ksi) | G (10³ ksi) | μ | ω (lb/in.³) |
|---:|:---|:---|:---|:---|:---|---:|---:|---:|---:|---:|---:|---:|---:|---:|---:|---:|---:|---:|---:|---:|---:|---:|---:|
| 1 | AMS 5659 | Bar [a] | H900 | ≤12 | S | 190 | 190 | 170 | 170 | — | — | — | — | — | — | — | 10 | 6 | 28.5 | 29.2 | 11.2 | 0.27 | 0.283 |

### Footnotes to Table 2.6.7.0(b) (as printed)

- a: Forging, ring, and extrusion product forms are also covered by AMS 5659.
- b: Bearing values are “dry pin” values per Section 1.4.7.1.

File: src/aerokit/materials/data/ss-15-5ph-h925.md
---
material: ss-15-5ph-h925
alloy: 15-5PH
temper_or_condition: H925
product_forms: Bar
bases: S
source_document: MIL-HDBK-5J, Department of Defense Handbook: Metallic Materials and Elements for Aerospace Vehicle Structures, 31 January 2003 (Distribution Statement A: approved for public release; distribution is unlimited)
source_url: https://everyspec.com/MIL-HDBK/MIL-HDBK-0001-0099/download.php?spec=MIL_HDBK_5J.139.pdf
source_file: references/materials/mil-hdbk-5j/MIL-HDBK-5J.pdf
source_sha256: 67a4c320cc6c7f23ad155e428a21b3a940e489458a1570026e9b83c2901e6777
source_tables: 2.6.7.0(b) (PDF page 223, printed page 2-169)
extraction: automatic (scripts/materials/extract_mil_hdbk_5.py); no manual transcription
units: as printed in the source (ksi; 10³ ksi; percent; lb/in.³); values copied digit for digit, never rounded or converted
---

# 15-5PH H925 — MIL-HDBK-5J design allowables

Each table row is one column of the source table (one thickness range and basis).
Cell syntax: `64` = value as printed; `51 [a]` = value with footnote marker a;
`—` = nothing printed ("..." or blank in the source); `— [c]` = no value, footnote c only.
Values that the source prints once across several columns (E, Ec, G, μ, ω and some others)
are repeated in every column they span. S-basis values are specification minima; A and B
are statistically based (MIL-HDBK-5J Section 1.4.1.1).

## Table 2.6.7.0(b)

- title: Design Mechanical and Physical Properties of 15-5PH Stainless Steel Bar and Forging
- pdf_page: 223
- printed_page: 2-169
- extraction: automatic
- elongation_label: e, percent:
- row_footnote: Fbru [b]
- row_footnote: Fbry [b]
- not_extracted: RA, percent:
- not_extracted:   L: 35 / 38 / 45 / 45 / 45 / 50
- not_extracted:   T: 20 / 25 / 32 / 33 / 34 / 35
- not_extracted: C, Btu/(lb)(°F): ...
- not_extracted: K and α: See Figure 2.6.7.0

| col | specification | form | condition | thickness (in.) | basis | Ftu L (ksi) | Ftu T (ksi) | Fty L (ksi) | Fty T (ksi) | Fcy L (ksi) | Fcy T (ksi) | Fsu (ksi) | Fbru e/D=1.5 (ksi) | Fbru e/D=2.0 (ksi) | Fbry e/D=1.5 (ksi) | Fbry e/D=2.0 (ksi) | e L (percent) | e T (percent) | E (10³ ksi) | Ec (10³ ksi) | G (10³ ksi) | μ | ω (lb/in.³) |
|---:|:---|:---|:---|:---|:---|---:|---:|---:|---:|---:|---:|---:|---:|---:|---:|---:|---:|---:|---:|---:|---:|---:|---:|
| 2 | AMS 5659 | Bar [a] | H925 | ≤12 | S | 170 | 170 | 155 | 155 | — | — | — | — | — | — | — | 10 | 7 | 28.5 | 29.2 | 11.2 | 0.27 | 0.283 |

### Footnotes to Table 2.6.7.0(b) (as printed)

- a: Forging, ring, and extrusion product forms are also covered by AMS 5659.
- b: Bearing values are “dry pin” values per Section 1.4.7.1.

File: src/aerokit/materials/data/ss-17-4ph-h1025.md
---
material: ss-17-4ph-h1025
alloy: 17-4PH
temper_or_condition: H1025
product_forms: Bar; Sheet, strip, and plate
bases: S
source_document: MIL-HDBK-5J, Department of Defense Handbook: Metallic Materials and Elements for Aerospace Vehicle Structures, 31 January 2003 (Distribution Statement A: approved for public release; distribution is unlimited)
source_url: https://everyspec.com/MIL-HDBK/MIL-HDBK-0001-0099/download.php?spec=MIL_HDBK_5J.139.pdf
source_file: references/materials/mil-hdbk-5j/MIL-HDBK-5J.pdf
source_sha256: 67a4c320cc6c7f23ad155e428a21b3a940e489458a1570026e9b83c2901e6777
source_tables: 2.6.9.0(b) (PDF page 251, printed page 2-197); 2.6.9.0(e) (PDF page 253, printed page 2-199)
extraction: automatic (scripts/materials/extract_mil_hdbk_5.py); no manual transcription
units: as printed in the source (ksi; 10³ ksi; percent; lb/in.³); values copied digit for digit, never rounded or converted
---

# 17-4PH H1025 — MIL-HDBK-5J design allowables

Each table row is one column of the source table (one thickness range and basis).
Cell syntax: `64` = value as printed; `51 [a]` = value with footnote marker a;
`—` = nothing printed ("..." or blank in the source); `— [c]` = no value, footnote c only.
Values that the source prints once across several columns (E, Ec, G, μ, ω and some others)
are repeated in every column they span. S-basis values are specification minima; A and B
are statistically based (MIL-HDBK-5J Section 1.4.1.1).

## Table 2.6.9.0(b)

- title: Design Mechanical and Physical Properties of 17-4PH Stainless Steel Sheet, Strip, and Plate
- pdf_page: 251
- printed_page: 2-197
- extraction: automatic
- elongation_label: e, percent:
- note: rho: '0.282 (H900), 0.283 (H1075), 0.284 (H1150)' printed for columns 1, 2, 3, 4, 5, 6
- not_extracted: C, K, and α: See Figure 2.6.9.0

| col | specification | form | condition | thickness (in.) | basis | Ftu L (ksi) | Ftu LT (ksi) | Fty L (ksi) | Fty LT (ksi) | Fcy L (ksi) | Fcy LT (ksi) | Fsu (ksi) | Fbru e/D=1.5 (ksi) | Fbru e/D=2.0 (ksi) | Fbry e/D=1.5 (ksi) | Fbry e/D=2.0 (ksi) | e LT (percent) | E (10³ ksi) | Ec (10³ ksi) | G (10³ ksi) | μ | ω (lb/in.³) |
|---:|:---|:---|:---|:---|:---|---:|---:|---:|---:|---:|---:|---:|---:|---:|---:|---:|---:|---:|---:|---:|---:|---:|
| 3 | AMS 5604 | Sheet, strip, and plate [a] | H1025 | ≤4.000 | S | — | 155 | — | 145 | — | — | — | — | — | — | — | — [b] | 28.5 | 30.0 | 11.2 | 0.27 | — |

### Footnotes to Table 2.6.9.0(b) (as printed)

- a: Test direction longitudinal for widths less than 9 inches; long transverse for widths 9 inches and over.
- b: See Table 2.6.9.0(c).

## Table 2.6.9.0(e)

- title: Design Mechanical and Physical Properties of 17-4PH Stainless Steel Bar
- pdf_page: 253
- printed_page: 2-199
- extraction: automatic
- elongation_label: e, percent (S-basis):
- note: rho: '0.282 (H900), 0.283 (H1075), 0.284 (H1150)' printed for columns 1, 2, 3, 4, 5, 6, 7, 8, 9, 10, 11
- not_extracted: C, K, and α: See Figure 2.6.9.0

| col | specification | form | condition | thickness (in.) | basis | Ftu L (ksi) | Ftu T (ksi) | Fty L (ksi) | Fty T (ksi) | Fcy L (ksi) | Fcy T (ksi) | Fsu (ksi) | Fbru e/D=1.5 (ksi) | Fbru e/D=2.0 (ksi) | Fbry e/D=1.5 (ksi) | Fbry e/D=2.0 (ksi) | e L (percent) | E (10³ ksi) | Ec (10³ ksi) | G (10³ ksi) | μ | ω (lb/in.³) |
|---:|:---|:---|:---|:---|:---|---:|---:|---:|---:|---:|---:|---:|---:|---:|---:|---:|---:|---:|---:|---:|---:|---:|
| 5 | AMS 5643 | Bar | H1025 | <8.000 | S | 155 | — | 145 | — | 139 | — | 95 | 263 [e] | 332 [e] | 211 [e] | 250 [e] | 12 | 28.5 | 30.0 | 11.2 | 0.27 | — |

### Footnotes to Table 2.6.9.0(e) (as printed)

- a: Not covered by AMS 5643. S values are producer’s guaranteed minimum tensile properties.
- b: Design allowables were based upon data from samples of material, supplied in the solution treated condition, which were aged to demonstrate response to heat treatment by suppliers.
- c: S-basis. Rounded T99 value = 157 ksi.
- d: S-basis. Rounded T99 value = 136 ksi.
- e: Bearing values are “dry pin” values per Section 1.4.7.1.

## Ramberg-Osgood parameters

Read from the typical stress-strain figures (text annotations on the figure). Typical curves:
not design allowables. Equation 9.8.4.1.2(b), PDF page 1594:
e_total = f/E + 0.002 (f/f0.2ys)^n.

### Figure 2.6.9.2.6(a)

- pdf_page: 262
- caption: Figure 2.6.9.2.6(a). Typical tensile stress-strain curves at room temperature for various heat treated conditions of 17-4PH stainless steel bar.
- thickness: 1.000 - 4.500 in.

| curve | n | 0.2% yield (ksi) |
|:---|---:|---:|
| H1025 | 24 | — |

### Figure 2.6.9.2.6(b)

- pdf_page: 262
- caption: Figure 2.6.9.2.6(b). Typical compressive stress-strain and compressive tangent- modulus curves at room temperature for various heat treated conditions of 17-4PH stainless steel bar.
- thickness: 1.000 - 4.500 in.

| curve | n | 0.2% yield (ksi) |
|:---|---:|---:|
| H1025 | 22 | — |

## Figures

| figure | pdf page | file | caption |
|:---|---:|:---|:---|
| 2.6.9.2.1 | 261 | figures/mil-hdbk-5j-p0261.png | Figure 2.6.9.2.1. Effect of temperature on the tensile ultimate strength (Ftu) and the tensile yield strength (Fty) of 17-4PH (H900, H925, H1025, and H1075) stainless steel bar. |
| 2.6.9.2.6(a) | 262 | figures/mil-hdbk-5j-p0262.png | Figure 2.6.9.2.6(a). Typical tensile stress-strain curves at room temperature for various heat treated conditions of 17-4PH stainless steel bar. |
| 2.6.9.2.6(b) | 262 | figures/mil-hdbk-5j-p0262.png | Figure 2.6.9.2.6(b). Typical compressive stress-strain and compressive tangent- modulus curves at room temperature for various heat treated conditions of 17-4PH stainless steel bar. |

File: src/aerokit/materials/data/ss-17-4ph-h1075.md
---
material: ss-17-4ph-h1075
alloy: 17-4PH
temper_or_condition: H1075
product_forms: Bar; Sheet, strip, and plate
bases: A, B, S
source_document: MIL-HDBK-5J, Department of Defense Handbook: Metallic Materials and Elements for Aerospace Vehicle Structures, 31 January 2003 (Distribution Statement A: approved for public release; distribution is unlimited)
source_url: https://everyspec.com/MIL-HDBK/MIL-HDBK-0001-0099/download.php?spec=MIL_HDBK_5J.139.pdf
source_file: references/materials/mil-hdbk-5j/MIL-HDBK-5J.pdf
source_sha256: 67a4c320cc6c7f23ad155e428a21b3a940e489458a1570026e9b83c2901e6777
source_tables: 2.6.9.0(b) (PDF page 251, printed page 2-197); 2.6.9.0(e) (PDF page 253, printed page 2-199)
extraction: automatic (scripts/materials/extract_mil_hdbk_5.py); no manual transcription
units: as printed in the source (ksi; 10³ ksi; percent; lb/in.³); values copied digit for digit, never rounded or converted
---

# 17-4PH H1075 — MIL-HDBK-5J design allowables

Each table row is one column of the source table (one thickness range and basis).
Cell syntax: `64` = value as printed; `51 [a]` = value with footnote marker a;
`—` = nothing printed ("..." or blank in the source); `— [c]` = no value, footnote c only.
Values that the source prints once across several columns (E, Ec, G, μ, ω and some others)
are repeated in every column they span. S-basis values are specification minima; A and B
are statistically based (MIL-HDBK-5J Section 1.4.1.1).

## Table 2.6.9.0(b)

- title: Design Mechanical and Physical Properties of 17-4PH Stainless Steel Sheet, Strip, and Plate
- pdf_page: 251
- printed_page: 2-197
- extraction: automatic
- elongation_label: e, percent:
- note: rho: '0.282 (H900), 0.283 (H1075), 0.284 (H1150)' printed for columns 1, 2, 3, 4, 5, 6
- not_extracted: C, K, and α: See Figure 2.6.9.0

| col | specification | form | condition | thickness (in.) | basis | Ftu L (ksi) | Ftu LT (ksi) | Fty L (ksi) | Fty LT (ksi) | Fcy L (ksi) | Fcy LT (ksi) | Fsu (ksi) | Fbru e/D=1.5 (ksi) | Fbru e/D=2.0 (ksi) | Fbry e/D=1.5 (ksi) | Fbry e/D=2.0 (ksi) | e LT (percent) | E (10³ ksi) | Ec (10³ ksi) | G (10³ ksi) | μ | ω (lb/in.³) |
|---:|:---|:---|:---|:---|:---|---:|---:|---:|---:|---:|---:|---:|---:|---:|---:|---:|---:|---:|---:|---:|---:|---:|
| 4 | AMS 5604 | Sheet, strip, and plate [a] | H1075 | ≤4.000 | S | — | 145 | — | 125 | — | — | — | — | — | — | — | — [b] | 28.5 | 30.0 | 11.2 | 0.27 | — |

### Footnotes to Table 2.6.9.0(b) (as printed)

- a: Test direction longitudinal for widths less than 9 inches; long transverse for widths 9 inches and over.
- b: See Table 2.6.9.0(c).

## Table 2.6.9.0(e)

- title: Design Mechanical and Physical Properties of 17-4PH Stainless Steel Bar
- pdf_page: 253
- printed_page: 2-199
- extraction: automatic
- elongation_label: e, percent (S-basis):
- note: rho: '0.282 (H900), 0.283 (H1075), 0.284 (H1150)' printed for columns 1, 2, 3, 4, 5, 6, 7, 8, 9, 10, 11
- not_extracted: C, K, and α: See Figure 2.6.9.0

| col | specification | form | condition | thickness (in.) | basis | Ftu L (ksi) | Ftu T (ksi) | Fty L (ksi) | Fty T (ksi) | Fcy L (ksi) | Fcy T (ksi) | Fsu (ksi) | Fbru e/D=1.5 (ksi) | Fbru e/D=2.0 (ksi) | Fbry e/D=1.5 (ksi) | Fbry e/D=2.0 (ksi) | e L (percent) | E (10³ ksi) | Ec (10³ ksi) | G (10³ ksi) | μ | ω (lb/in.³) |
|---:|:---|:---|:---|:---|:---|---:|---:|---:|---:|---:|---:|---:|---:|---:|---:|---:|---:|---:|---:|---:|---:|---:|
| 6 | AMS 5643 | Bar | H1075 | <8.000 | A | 143 | — | 125 [d] | — | — | — | — | — | — | — | — | 13 | 28.5 | 30.0 | 11.2 | 0.27 | — |
| 7 | AMS 5643 | Bar | H1075 | <8.000 | B | 150 | — | 143 | — | — | — | — | — | — | — | — | — | 28.5 | 30.0 | 11.2 | 0.27 | — |

### Footnotes to Table 2.6.9.0(e) (as printed)

- a: Not covered by AMS 5643. S values are producer’s guaranteed minimum tensile properties.
- b: Design allowables were based upon data from samples of material, supplied in the solution treated condition, which were aged to demonstrate response to heat treatment by suppliers.
- c: S-basis. Rounded T99 value = 157 ksi.
- d: S-basis. Rounded T99 value = 136 ksi.
- e: Bearing values are “dry pin” values per Section 1.4.7.1.

File: src/aerokit/materials/data/ss-17-4ph-h1100.md
---
material: ss-17-4ph-h1100
alloy: 17-4PH
temper_or_condition: H1100
product_forms: Bar; Sheet, strip, and plate
bases: S
source_document: MIL-HDBK-5J, Department of Defense Handbook: Metallic Materials and Elements for Aerospace Vehicle Structures, 31 January 2003 (Distribution Statement A: approved for public release; distribution is unlimited)
source_url: https://everyspec.com/MIL-HDBK/MIL-HDBK-0001-0099/download.php?spec=MIL_HDBK_5J.139.pdf
source_file: references/materials/mil-hdbk-5j/MIL-HDBK-5J.pdf
source_sha256: 67a4c320cc6c7f23ad155e428a21b3a940e489458a1570026e9b83c2901e6777
source_tables: 2.6.9.0(b) (PDF page 251, printed page 2-197); 2.6.9.0(e) (PDF page 253, printed page 2-199)
extraction: automatic (scripts/materials/extract_mil_hdbk_5.py); no manual transcription
units: as printed in the source (ksi; 10³ ksi; percent; lb/in.³); values copied digit for digit, never rounded or converted
---

# 17-4PH H1100 — MIL-HDBK-5J design allowables

Each table row is one column of the source table (one thickness range and basis).
Cell syntax: `64` = value as printed; `51 [a]` = value with footnote marker a;
`—` = nothing printed ("..." or blank in the source); `— [c]` = no value, footnote c only.
Values that the source prints once across several columns (E, Ec, G, μ, ω and some others)
are repeated in every column they span. S-basis values are specification minima; A and B
are statistically based (MIL-HDBK-5J Section 1.4.1.1).

## Table 2.6.9.0(b)

- title: Design Mechanical and Physical Properties of 17-4PH Stainless Steel Sheet, Strip, and Plate
- pdf_page: 251
- printed_page: 2-197
- extraction: automatic
- elongation_label: e, percent:
- note: rho: '0.282 (H900), 0.283 (H1075), 0.284 (H1150)' printed for columns 1, 2, 3, 4, 5, 6
- not_extracted: C, K, and α: See Figure 2.6.9.0

| col | specification | form | condition | thickness (in.) | basis | Ftu L (ksi) | Ftu LT (ksi) | Fty L (ksi) | Fty LT (ksi) | Fcy L (ksi) | Fcy LT (ksi) | Fsu (ksi) | Fbru e/D=1.5 (ksi) | Fbru e/D=2.0 (ksi) | Fbry e/D=1.5 (ksi) | Fbry e/D=2.0 (ksi) | e LT (percent) | E (10³ ksi) | Ec (10³ ksi) | G (10³ ksi) | μ | ω (lb/in.³) |
|---:|:---|:---|:---|:---|:---|---:|---:|---:|---:|---:|---:|---:|---:|---:|---:|---:|---:|---:|---:|---:|---:|---:|
| 5 | AMS 5604 | Sheet, strip, and plate [a] | H1100 | ≤4.000 | S | — | 140 | — | 115 | — | — | — | — | — | — | — | — [b] | 28.5 | 30.0 | 11.2 | 0.27 | — |

### Footnotes to Table 2.6.9.0(b) (as printed)

- a: Test direction longitudinal for widths less than 9 inches; long transverse for widths 9 inches and over.
- b: See Table 2.6.9.0(c).

## Table 2.6.9.0(e)

- title: Design Mechanical and Physical Properties of 17-4PH Stainless Steel Bar
- pdf_page: 253
- printed_page: 2-199
- extraction: automatic
- elongation_label: e, percent (S-basis):
- note: rho: '0.282 (H900), 0.283 (H1075), 0.284 (H1150)' printed for columns 1, 2, 3, 4, 5, 6, 7, 8, 9, 10, 11
- not_extracted: C, K, and α: See Figure 2.6.9.0

| col | specification | form | condition | thickness (in.) | basis | Ftu L (ksi) | Ftu T (ksi) | Fty L (ksi) | Fty T (ksi) | Fcy L (ksi) | Fcy T (ksi) | Fsu (ksi) | Fbru e/D=1.5 (ksi) | Fbru e/D=2.0 (ksi) | Fbry e/D=1.5 (ksi) | Fbry e/D=2.0 (ksi) | e L (percent) | E (10³ ksi) | Ec (10³ ksi) | G (10³ ksi) | μ | ω (lb/in.³) |
|---:|:---|:---|:---|:---|:---|---:|---:|---:|---:|---:|---:|---:|---:|---:|---:|---:|---:|---:|---:|---:|---:|---:|
| 8 | AMS 5643 | Bar | H1100 | <8.000 | S | 140 | — | 115 | — | — | — | — | — | — | — | — | 14 | 28.5 | 30.0 | 11.2 | 0.27 | — |

### Footnotes to Table 2.6.9.0(e) (as printed)

- a: Not covered by AMS 5643. S values are producer’s guaranteed minimum tensile properties.
- b: Design allowables were based upon data from samples of material, supplied in the solution treated condition, which were aged to demonstrate response to heat treatment by suppliers.
- c: S-basis. Rounded T99 value = 157 ksi.
- d: S-basis. Rounded T99 value = 136 ksi.
- e: Bearing values are “dry pin” values per Section 1.4.7.1.

File: src/aerokit/materials/data/ss-17-4ph-h1150.md
---
material: ss-17-4ph-h1150
alloy: 17-4PH
temper_or_condition: H1150
product_forms: Bar; Sheet, strip, and plate
bases: A, B, S
source_document: MIL-HDBK-5J, Department of Defense Handbook: Metallic Materials and Elements for Aerospace Vehicle Structures, 31 January 2003 (Distribution Statement A: approved for public release; distribution is unlimited)
source_url: https://everyspec.com/MIL-HDBK/MIL-HDBK-0001-0099/download.php?spec=MIL_HDBK_5J.139.pdf
source_file: references/materials/mil-hdbk-5j/MIL-HDBK-5J.pdf
source_sha256: 67a4c320cc6c7f23ad155e428a21b3a940e489458a1570026e9b83c2901e6777
source_tables: 2.6.9.0(b) (PDF page 251, printed page 2-197); 2.6.9.0(e) (PDF page 253, printed page 2-199)
extraction: automatic (scripts/materials/extract_mil_hdbk_5.py); no manual transcription
units: as printed in the source (ksi; 10³ ksi; percent; lb/in.³); values copied digit for digit, never rounded or converted
---

# 17-4PH H1150 — MIL-HDBK-5J design allowables

Each table row is one column of the source table (one thickness range and basis).
Cell syntax: `64` = value as printed; `51 [a]` = value with footnote marker a;
`—` = nothing printed ("..." or blank in the source); `— [c]` = no value, footnote c only.
Values that the source prints once across several columns (E, Ec, G, μ, ω and some others)
are repeated in every column they span. S-basis values are specification minima; A and B
are statistically based (MIL-HDBK-5J Section 1.4.1.1).

## Table 2.6.9.0(b)

- title: Design Mechanical and Physical Properties of 17-4PH Stainless Steel Sheet, Strip, and Plate
- pdf_page: 251
- printed_page: 2-197
- extraction: automatic
- elongation_label: e, percent:
- note: rho: '0.282 (H900), 0.283 (H1075), 0.284 (H1150)' printed for columns 1, 2, 3, 4, 5, 6
- not_extracted: C, K, and α: See Figure 2.6.9.0

| col | specification | form | condition | thickness (in.) | basis | Ftu L (ksi) | Ftu LT (ksi) | Fty L (ksi) | Fty LT (ksi) | Fcy L (ksi) | Fcy LT (ksi) | Fsu (ksi) | Fbru e/D=1.5 (ksi) | Fbru e/D=2.0 (ksi) | Fbry e/D=1.5 (ksi) | Fbry e/D=2.0 (ksi) | e LT (percent) | E (10³ ksi) | Ec (10³ ksi) | G (10³ ksi) | μ | ω (lb/in.³) |
|---:|:---|:---|:---|:---|:---|---:|---:|---:|---:|---:|---:|---:|---:|---:|---:|---:|---:|---:|---:|---:|---:|---:|
| 6 | AMS 5604 | Sheet, strip, and plate [a] | H1150 | ≤4.000 | S | — | 135 | — | 105 | — | — | — | — | — | — | — | — [b] | 28.5 | 30.0 | 11.2 | 0.27 | — |

### Footnotes to Table 2.6.9.0(b) (as printed)

- a: Test direction longitudinal for widths less than 9 inches; long transverse for widths 9 inches and over.
- b: See Table 2.6.9.0(c).

## Table 2.6.9.0(e)

- title: Design Mechanical and Physical Properties of 17-4PH Stainless Steel Bar
- pdf_page: 253
- printed_page: 2-199
- extraction: automatic
- elongation_label: e, percent (S-basis):
- note: rho: '0.282 (H900), 0.283 (H1075), 0.284 (H1150)' printed for columns 1, 2, 3, 4, 5, 6, 7, 8, 9, 10, 11
- not_extracted: C, K, and α: See Figure 2.6.9.0

| col | specification | form | condition | thickness (in.) | basis | Ftu L (ksi) | Ftu T (ksi) | Fty L (ksi) | Fty T (ksi) | Fcy L (ksi) | Fcy T (ksi) | Fsu (ksi) | Fbru e/D=1.5 (ksi) | Fbru e/D=2.0 (ksi) | Fbry e/D=1.5 (ksi) | Fbry e/D=2.0 (ksi) | e L (percent) | E (10³ ksi) | Ec (10³ ksi) | G (10³ ksi) | μ | ω (lb/in.³) |
|---:|:---|:---|:---|:---|:---|---:|---:|---:|---:|---:|---:|---:|---:|---:|---:|---:|---:|---:|---:|---:|---:|---:|
| 9 | AMS 5643 | Bar | H1150 | <8.000 | A | 125 | — | 100 | — | 90 | — | 79 | 213 [e] | 270 [e] | 152 [e] | 181 [e] | 16 | 28.5 | 30.0 | 11.2 | 0.27 | — |
| 10 | AMS 5643 | Bar | H1150 | <8.000 | B | 134 | — | 115 | — | 104 | — | 85 | 228 [e] | 289 [e] | 175 [e] | 208 [e] | — | 28.5 | 30.0 | 11.2 | 0.27 | — |

### Footnotes to Table 2.6.9.0(e) (as printed)

- a: Not covered by AMS 5643. S values are producer’s guaranteed minimum tensile properties.
- b: Design allowables were based upon data from samples of material, supplied in the solution treated condition, which were aged to demonstrate response to heat treatment by suppliers.
- c: S-basis. Rounded T99 value = 157 ksi.
- d: S-basis. Rounded T99 value = 136 ksi.
- e: Bearing values are “dry pin” values per Section 1.4.7.1.

## Ramberg-Osgood parameters

Read from the typical stress-strain figures (text annotations on the figure). Typical curves:
not design allowables. Equation 9.8.4.1.2(b), PDF page 1594:
e_total = f/E + 0.002 (f/f0.2ys)^n.

### Figure 2.6.9.2.6(a)

- pdf_page: 262
- caption: Figure 2.6.9.2.6(a). Typical tensile stress-strain curves at room temperature for various heat treated conditions of 17-4PH stainless steel bar.
- thickness: 1.000 - 4.500 in.

| curve | n | 0.2% yield (ksi) |
|:---|---:|---:|
| H1150 | 13 | — |

### Figure 2.6.9.2.6(b)

- pdf_page: 262
- caption: Figure 2.6.9.2.6(b). Typical compressive stress-strain and compressive tangent- modulus curves at room temperature for various heat treated conditions of 17-4PH stainless steel bar.
- thickness: 1.000 - 4.500 in.

| curve | n | 0.2% yield (ksi) |
|:---|---:|---:|
| H1150 | 13 | — |

## Figures

| figure | pdf page | file | caption |
|:---|---:|:---|:---|
| 2.6.9.2.6(a) | 262 | figures/mil-hdbk-5j-p0262.png | Figure 2.6.9.2.6(a). Typical tensile stress-strain curves at room temperature for various heat treated conditions of 17-4PH stainless steel bar. |
| 2.6.9.2.6(b) | 262 | figures/mil-hdbk-5j-p0262.png | Figure 2.6.9.2.6(b). Typical compressive stress-strain and compressive tangent- modulus curves at room temperature for various heat treated conditions of 17-4PH stainless steel bar. |

File: src/aerokit/materials/data/ss-17-4ph-h1150m.md
---
material: ss-17-4ph-h1150m
alloy: 17-4PH
temper_or_condition: H1150M
product_forms: Bar
bases: S
source_document: MIL-HDBK-5J, Department of Defense Handbook: Metallic Materials and Elements for Aerospace Vehicle Structures, 31 January 2003 (Distribution Statement A: approved for public release; distribution is unlimited)
source_url: https://everyspec.com/MIL-HDBK/MIL-HDBK-0001-0099/download.php?spec=MIL_HDBK_5J.139.pdf
source_file: references/materials/mil-hdbk-5j/MIL-HDBK-5J.pdf
source_sha256: 67a4c320cc6c7f23ad155e428a21b3a940e489458a1570026e9b83c2901e6777
source_tables: 2.6.9.0(e) (PDF page 253, printed page 2-199)
extraction: automatic (scripts/materials/extract_mil_hdbk_5.py); no manual transcription
units: as printed in the source (ksi; 10³ ksi; percent; lb/in.³); values copied digit for digit, never rounded or converted
---

# 17-4PH H1150M — MIL-HDBK-5J design allowables

Each table row is one column of the source table (one thickness range and basis).
Cell syntax: `64` = value as printed; `51 [a]` = value with footnote marker a;
`—` = nothing printed ("..." or blank in the source); `— [c]` = no value, footnote c only.
Values that the source prints once across several columns (E, Ec, G, μ, ω and some others)
are repeated in every column they span. S-basis values are specification minima; A and B
are statistically based (MIL-HDBK-5J Section 1.4.1.1).

## Table 2.6.9.0(e)

- title: Design Mechanical and Physical Properties of 17-4PH Stainless Steel Bar
- pdf_page: 253
- printed_page: 2-199
- extraction: automatic
- elongation_label: e, percent (S-basis):
- note: rho: '0.282 (H900), 0.283 (H1075), 0.284 (H1150)' printed for columns 1, 2, 3, 4, 5, 6, 7, 8, 9, 10, 11
- not_extracted: C, K, and α: See Figure 2.6.9.0

| col | specification | form | condition | thickness (in.) | basis | Ftu L (ksi) | Ftu T (ksi) | Fty L (ksi) | Fty T (ksi) | Fcy L (ksi) | Fcy T (ksi) | Fsu (ksi) | Fbru e/D=1.5 (ksi) | Fbru e/D=2.0 (ksi) | Fbry e/D=1.5 (ksi) | Fbry e/D=2.0 (ksi) | e L (percent) | E (10³ ksi) | Ec (10³ ksi) | G (10³ ksi) | μ | ω (lb/in.³) |
|---:|:---|:---|:---|:---|:---|---:|---:|---:|---:|---:|---:|---:|---:|---:|---:|---:|---:|---:|---:|---:|---:|---:|
| 11 | AMS 5643 | Bar | H1150M [a] | <8.000 | S | 115 | — | 75 | — | — | — | — | — | — | — | — | 18 | 28.5 | 30.0 | 11.2 | 0.27 | — |

### Footnotes to Table 2.6.9.0(e) (as printed)

- a: Not covered by AMS 5643. S values are producer’s guaranteed minimum tensile properties.
- b: Design allowables were based upon data from samples of material, supplied in the solution treated condition, which were aged to demonstrate response to heat treatment by suppliers.
- c: S-basis. Rounded T99 value = 157 ksi.
- d: S-basis. Rounded T99 value = 136 ksi.
- e: Bearing values are “dry pin” values per Section 1.4.7.1.

File: src/aerokit/materials/data/ss-17-4ph-h900.md
---
material: ss-17-4ph-h900
alloy: 17-4PH
temper_or_condition: H900
product_forms: Bar; Sheet, strip, and plate
bases: A, B, S
source_document: MIL-HDBK-5J, Department of Defense Handbook: Metallic Materials and Elements for Aerospace Vehicle Structures, 31 January 2003 (Distribution Statement A: approved for public release; distribution is unlimited)
source_url: https://everyspec.com/MIL-HDBK/MIL-HDBK-0001-0099/download.php?spec=MIL_HDBK_5J.139.pdf
source_file: references/materials/mil-hdbk-5j/MIL-HDBK-5J.pdf
source_sha256: 67a4c320cc6c7f23ad155e428a21b3a940e489458a1570026e9b83c2901e6777
source_tables: 2.6.9.0(b) (PDF page 251, printed page 2-197); 2.6.9.0(e) (PDF page 253, printed page 2-199)
extraction: automatic (scripts/materials/extract_mil_hdbk_5.py); no manual transcription
units: as printed in the source (ksi; 10³ ksi; percent; lb/in.³); values copied digit for digit, never rounded or converted
---

# 17-4PH H900 — MIL-HDBK-5J design allowables

Each table row is one column of the source table (one thickness range and basis).
Cell syntax: `64` = value as printed; `51 [a]` = value with footnote marker a;
`—` = nothing printed ("..." or blank in the source); `— [c]` = no value, footnote c only.
Values that the source prints once across several columns (E, Ec, G, μ, ω and some others)
are repeated in every column they span. S-basis values are specification minima; A and B
are statistically based (MIL-HDBK-5J Section 1.4.1.1).

## Table 2.6.9.0(b)

- title: Design Mechanical and Physical Properties of 17-4PH Stainless Steel Sheet, Strip, and Plate
- pdf_page: 251
- printed_page: 2-197
- extraction: automatic
- elongation_label: e, percent:
- note: rho: '0.282 (H900), 0.283 (H1075), 0.284 (H1150)' printed for columns 1, 2, 3, 4, 5, 6
- not_extracted: C, K, and α: See Figure 2.6.9.0

| col | specification | form | condition | thickness (in.) | basis | Ftu L (ksi) | Ftu LT (ksi) | Fty L (ksi) | Fty LT (ksi) | Fcy L (ksi) | Fcy LT (ksi) | Fsu (ksi) | Fbru e/D=1.5 (ksi) | Fbru e/D=2.0 (ksi) | Fbry e/D=1.5 (ksi) | Fbry e/D=2.0 (ksi) | e LT (percent) | E (10³ ksi) | Ec (10³ ksi) | G (10³ ksi) | μ | ω (lb/in.³) |
|---:|:---|:---|:---|:---|:---|---:|---:|---:|---:|---:|---:|---:|---:|---:|---:|---:|---:|---:|---:|---:|---:|---:|
| 1 | AMS 5604 | Sheet, strip, and plate [a] | H900 | ≤4.000 | S | — | 190 | — | 170 | — | — | — | — | — | — | — | — [b] | 28.5 | 30.0 | 11.2 | 0.27 | — |

### Footnotes to Table 2.6.9.0(b) (as printed)

- a: Test direction longitudinal for widths less than 9 inches; long transverse for widths 9 inches and over.
- b: See Table 2.6.9.0(c).

## Table 2.6.9.0(e)

- title: Design Mechanical and Physical Properties of 17-4PH Stainless Steel Bar
- pdf_page: 253
- printed_page: 2-199
- extraction: automatic
- elongation_label: e, percent (S-basis):
- note: rho: '0.282 (H900), 0.283 (H1075), 0.284 (H1150)' printed for columns 1, 2, 3, 4, 5, 6, 7, 8, 9, 10, 11
- not_extracted: C, K, and α: See Figure 2.6.9.0

| col | specification | form | condition | thickness (in.) | basis | Ftu L (ksi) | Ftu T (ksi) | Fty L (ksi) | Fty T (ksi) | Fcy L (ksi) | Fcy T (ksi) | Fsu (ksi) | Fbru e/D=1.5 (ksi) | Fbru e/D=2.0 (ksi) | Fbry e/D=1.5 (ksi) | Fbry e/D=2.0 (ksi) | e L (percent) | E (10³ ksi) | Ec (10³ ksi) | G (10³ ksi) | μ | ω (lb/in.³) |
|---:|:---|:---|:---|:---|:---|---:|---:|---:|---:|---:|---:|---:|---:|---:|---:|---:|---:|---:|---:|---:|---:|---:|
| 1 | AMS 5643 | Bar | H900 | <8.000 | A | 190 | — | 170 | — | 170 | — | 123 | 313 | 380 | 255 | 280 | 10 | 28.5 | 30.0 | 11.2 | 0.27 | — |
| 2 | AMS 5643 | Bar | H900 | <8.000 | B | 195 | — | 175 | — | 175 | — | 126 | 322 | 390 | 262 | 288 | — | 28.5 | 30.0 | 11.2 | 0.27 | — |

### Footnotes to Table 2.6.9.0(e) (as printed)

- a: Not covered by AMS 5643. S values are producer’s guaranteed minimum tensile properties.
- b: Design allowables were based upon data from samples of material, supplied in the solution treated condition, which were aged to demonstrate response to heat treatment by suppliers.
- c: S-basis. Rounded T99 value = 157 ksi.
- d: S-basis. Rounded T99 value = 136 ksi.
- e: Bearing values are “dry pin” values per Section 1.4.7.1.

## Ramberg-Osgood parameters

Read from the typical stress-strain figures (text annotations on the figure). Typical curves:
not design allowables. Equation 9.8.4.1.2(b), PDF page 1594:
e_total = f/E + 0.002 (f/f0.2ys)^n.

### Figure 2.6.9.2.6(a)

- pdf_page: 262
- caption: Figure 2.6.9.2.6(a). Typical tensile stress-strain curves at room temperature for various heat treated conditions of 17-4PH stainless steel bar.
- thickness: 1.000 - 4.500 in.

| curve | n | 0.2% yield (ksi) |
|:---|---:|---:|
| H900 | 11 | — |

## Figures

| figure | pdf page | file | caption |
|:---|---:|:---|:---|
| 2.6.9.1.4 | 257 | figures/mil-hdbk-5j-p0257.png | Figure 2.6.9.1.4. Effect of temperature on the tensile and compressive moduli (E and Ec) of 17-4PH (H900) stainless steel bar and forging. |
| 2.6.9.2.6(a) | 262 | figures/mil-hdbk-5j-p0262.png | Figure 2.6.9.2.6(a). Typical tensile stress-strain curves at room temperature for various heat treated conditions of 17-4PH stainless steel bar. |

File: src/aerokit/materials/data/ss-17-4ph-h925.md
---
material: ss-17-4ph-h925
alloy: 17-4PH
temper_or_condition: H925
product_forms: Bar; Sheet, strip, and plate
bases: A, B, S
source_document: MIL-HDBK-5J, Department of Defense Handbook: Metallic Materials and Elements for Aerospace Vehicle Structures, 31 January 2003 (Distribution Statement A: approved for public release; distribution is unlimited)
source_url: https://everyspec.com/MIL-HDBK/MIL-HDBK-0001-0099/download.php?spec=MIL_HDBK_5J.139.pdf
source_file: references/materials/mil-hdbk-5j/MIL-HDBK-5J.pdf
source_sha256: 67a4c320cc6c7f23ad155e428a21b3a940e489458a1570026e9b83c2901e6777
source_tables: 2.6.9.0(b) (PDF page 251, printed page 2-197); 2.6.9.0(e) (PDF page 253, printed page 2-199)
extraction: automatic (scripts/materials/extract_mil_hdbk_5.py); no manual transcription
units: as printed in the source (ksi; 10³ ksi; percent; lb/in.³); values copied digit for digit, never rounded or converted
---

# 17-4PH H925 — MIL-HDBK-5J design allowables

Each table row is one column of the source table (one thickness range and basis).
Cell syntax: `64` = value as printed; `51 [a]` = value with footnote marker a;
`—` = nothing printed ("..." or blank in the source); `— [c]` = no value, footnote c only.
Values that the source prints once across several columns (E, Ec, G, μ, ω and some others)
are repeated in every column they span. S-basis values are specification minima; A and B
are statistically based (MIL-HDBK-5J Section 1.4.1.1).

## Table 2.6.9.0(b)

- title: Design Mechanical and Physical Properties of 17-4PH Stainless Steel Sheet, Strip, and Plate
- pdf_page: 251
- printed_page: 2-197
- extraction: automatic
- elongation_label: e, percent:
- note: rho: '0.282 (H900), 0.283 (H1075), 0.284 (H1150)' printed for columns 1, 2, 3, 4, 5, 6
- not_extracted: C, K, and α: See Figure 2.6.9.0

| col | specification | form | condition | thickness (in.) | basis | Ftu L (ksi) | Ftu LT (ksi) | Fty L (ksi) | Fty LT (ksi) | Fcy L (ksi) | Fcy LT (ksi) | Fsu (ksi) | Fbru e/D=1.5 (ksi) | Fbru e/D=2.0 (ksi) | Fbry e/D=1.5 (ksi) | Fbry e/D=2.0 (ksi) | e LT (percent) | E (10³ ksi) | Ec (10³ ksi) | G (10³ ksi) | μ | ω (lb/in.³) |
|---:|:---|:---|:---|:---|:---|---:|---:|---:|---:|---:|---:|---:|---:|---:|---:|---:|---:|---:|---:|---:|---:|---:|
| 2 | AMS 5604 | Sheet, strip, and plate [a] | H925 | ≤4.000 | S | — | 170 | — | 155 | — | — | — | — | — | — | — | — [b] | 28.5 | 30.0 | 11.2 | 0.27 | — |

### Footnotes to Table 2.6.9.0(b) (as printed)

- a: Test direction longitudinal for widths less than 9 inches; long transverse for widths 9 inches and over.
- b: See Table 2.6.9.0(c).

## Table 2.6.9.0(e)

- title: Design Mechanical and Physical Properties of 17-4PH Stainless Steel Bar
- pdf_page: 253
- printed_page: 2-199
- extraction: automatic
- elongation_label: e, percent (S-basis):
- note: rho: '0.282 (H900), 0.283 (H1075), 0.284 (H1150)' printed for columns 1, 2, 3, 4, 5, 6, 7, 8, 9, 10, 11
- not_extracted: C, K, and α: See Figure 2.6.9.0

| col | specification | form | condition | thickness (in.) | basis | Ftu L (ksi) | Ftu T (ksi) | Fty L (ksi) | Fty T (ksi) | Fcy L (ksi) | Fcy T (ksi) | Fsu (ksi) | Fbru e/D=1.5 (ksi) | Fbru e/D=2.0 (ksi) | Fbry e/D=1.5 (ksi) | Fbry e/D=2.0 (ksi) | e L (percent) | E (10³ ksi) | Ec (10³ ksi) | G (10³ ksi) | μ | ω (lb/in.³) |
|---:|:---|:---|:---|:---|:---|---:|---:|---:|---:|---:|---:|---:|---:|---:|---:|---:|---:|---:|---:|---:|---:|---:|
| 3 | AMS 5643 | Bar | H925 | <8.000 | A | 170 | — | 155 [c] | — | — | — | — | — | — | — | — | 10 | 28.5 | 30.0 | 11.2 | 0.27 | — |
| 4 | AMS 5643 | Bar | H925 | <8.000 | B | 178 | — | 167 | — | — | — | — | — | — | — | — | — | 28.5 | 30.0 | 11.2 | 0.27 | — |

### Footnotes to Table 2.6.9.0(e) (as printed)

- a: Not covered by AMS 5643. S values are producer’s guaranteed minimum tensile properties.
- b: Design allowables were based upon data from samples of material, supplied in the solution treated condition, which were aged to demonstrate response to heat treatment by suppliers.
- c: S-basis. Rounded T99 value = 157 ksi.
- d: S-basis. Rounded T99 value = 136 ksi.
- e: Bearing values are “dry pin” values per Section 1.4.7.1.
