Repository: ayberkdt/team-beautiful

File: src/aerokit/materials/data/ti-6al-4v-sta.md
---
material: ti-6al-4v-sta
alloy: Ti-6Al-4V
temper_or_condition: Solution treated and aged
product_forms: Sheet, strip, and plate
bases: S
source_document: MIL-HDBK-5J, Department of Defense Handbook: Metallic Materials and Elements for Aerospace Vehicle Structures, 31 January 2003 (Distribution Statement A: approved for public release; distribution is unlimited)
source_url: https://everyspec.com/MIL-HDBK/MIL-HDBK-0001-0099/download.php?spec=MIL_HDBK_5J.139.pdf
source_file: references/materials/mil-hdbk-5j/MIL-HDBK-5J.pdf
source_sha256: 67a4c320cc6c7f23ad155e428a21b3a940e489458a1570026e9b83c2901e6777
source_tables: 5.4.1.0(b) (PDF page 945, printed page 5-53)
extraction: automatic (scripts/materials/extract_mil_hdbk_5.py); no manual transcription
units: as printed in the source (ksi; 10³ ksi; percent; lb/in.³); values copied digit for digit, never rounded or converted
---

# Ti-6Al-4V Solution treated and aged — MIL-HDBK-5J design allowables

Each table row is one column of the source table (one thickness range and basis).
Cell syntax: `64` = value as printed; `51 [a]` = value with footnote marker a;
`—` = nothing printed ("..." or blank in the source); `— [c]` = no value, footnote c only.
Values that the source prints once across several columns (E, Ec, G, μ, ω and some others)
are repeated in every column they span. S-basis values are specification minima; A and B
are statistically based (MIL-HDBK-5J Section 1.4.1.1).

## Table 5.4.1.0(b)

- title: Design Mechanical and Physical Properties of Ti-6Al-4V Sheet, Strip, and Plate
- pdf_page: 945
- printed_page: 5-53
- extraction: automatic
- elongation_label: e, percent (S-basis):
- not_extracted: C, K, and α: See Figure 4.5.1.0

| col | specification | form | condition | thickness (in.) | basis | Ftu L (ksi) | Ftu LT (ksi) | Fty L (ksi) | Fty LT (ksi) | Fcy L (ksi) | Fcy LT (ksi) | Fsu (ksi) | Fbru e/D=1.5 (ksi) | Fbru e/D=2.0 (ksi) | Fbry e/D=1.5 (ksi) | Fbry e/D=2.0 (ksi) | e L (percent) | e LT (percent) | E (10³ ksi) | Ec (10³ ksi) | G (10³ ksi) | μ | ω (lb/in.³) |
|---:|:---|:---|:---|:---|:---|---:|---:|---:|---:|---:|---:|---:|---:|---:|---:|---:|---:|---:|---:|---:|---:|---:|---:|
| 7 | AMS-T-9046, Comp. AB-1 [a] | Sheet, strip, and plate | Solution treated and aged | ≤0.1875 | S | 160 | 160 | 145 | 145 | 154 | 162 | 100 | 236 | 286 | 210 | 232 | 5 [f] | 5 [f] | 16.0 | 16.4 | 6.2 | 0.31 | 0.160 |
| 8 | AMS-T-9046, Comp. AB-1 [a] | Sheet, strip, and plate | Solution treated and aged | 0.1875-0.750 | S | 160 | 160 | 145 | 145 | 150 | — | 93 | 248 | 308 | 210 | 243 | 8 | 8 | 16.0 | 16.4 | 6.2 | 0.31 | 0.160 |
| 9 | AMS-T-9046, Comp. AB-1 [a] | Sheet, strip, and plate | Solution treated and aged | 0.751-1.000 | S | 150 | 150 | 140 | 140 | 145 | — | 87 | 233 | 289 | 203 | 235 | 6 | 6 | 16.0 | 16.4 | 6.2 | 0.31 | 0.160 |
| 10 | AMS-T-9046, Comp. AB-1 [a] | Sheet, strip, and plate | Solution treated and aged | 1.001-2.000 | S | 145 | 145 | 135 | 135 | — | — | — | — | — | — | — | 6 | 6 | 16.0 | 16.4 | 6.2 | 0.31 | 0.160 |

### Footnotes to Table 5.4.1.0(b) (as printed)

- a: MIL-T-9046 was canceled and superceded by AMS-T-9046
- b: The rounded T99 values are higher than specification values as follows: Ftu(L) = 131 ksi, Ftu(LT) = 132 ksi, and Fty(LT) = 123 ksi.
- c: The rounded T99 values are higher than specification values as follows: Ftu(L) = 133 ksi and Ftu(LT) = 133 ksi.
- d: Bearing values are “dry pin” values per Section 1.4.7.1.
- e: 8%—0.025 to 0.062 in. and 10%—0.063 in. and above.
- f: 5%—0.050 in. and above; 4%—0.033 to 0.049 in. and 3%—0.032 in. and below.
