Repository: ayberkdt/team-beautiful

# Bracket hand-off for the film — dryrun_cold

Written by `aerokit.bracket.handoff` (2026-11-04 23:20) from `studies/final_2026/ansys/inputs/dryrun_bracket.step`. Same coordinate frame (mm, z up) in every file.

| File | What | Film key |
|---|---|---|
| `girdi.json` | film input (paths relative to this folder) | `node film.mjs <this>/girdi.json` |
| `result.json` | `ranking[]`: chosen material first; mass, CO₂e production/use, retained volume, σ at ultimate, utilisation | `sonuc` |
| `yukler.json` | supports (fixed hole bores as cylinders) and forces/moments, mm and N | `yukler` |
| `yogunluk.json` | density fields `runs[i].density` [x][y][z], `runs[i].volume`, `meta.voxel_mm`, `meta.origin_mm` | `yogunluk` |
| `parca.stl` | smooth STL of the chosen layout (topo 25 %) | `geometri` |
| `baslangic.stl` | initial design surface | (extra) |
| `gerilme.txt` | von Mises at ultimate load on the chosen layout's surface (Mechanical export layout) | `gerilme_csv` |
| `eco_audit.json`, `eco_audit.md` | Eco Audit by phase, baseline and every candidate | (extra) |
| `materials/` | MatML Engineering Data XML + one card per material (E, Fty, Ftu at 20 °C and T, sources) | (extra) |

`result.json` also carries `details` (the full study record: materials with `stress_basis` T10/voxel per layout,
eco, T10 checks, bolt check). Rows on the T10-verified layout use the T10 stress for every material.

Numbers on screen must come from these files. Chosen: **Ti-6Al-4V (L-PBF, stress relieved / HIP)**, 0.080 kg vs baseline 0.577 kg
(86.1 % lighter), working temperature 300 °C. The load set-up is `Editable bracket set-up (lengths mm, forces N, moments N m). Roles and loads are a PROPOSAL from aerokit.bracket.features [Y]: check every hole role, load direction and magnitude against the organiser`.
Peak in `gerilme.txt` outside the hole zones should equal `ranking[0].sigma_ult_Pa` / 1e6 =
582.8 MPa (film checks within 5 %; exclusion zone 3.9 mm around the support/load bores).

File: studies/final_2026/ansys/handoff/dryrun_cold/materials/materials_engineering_data.xml
<?xml version='1.0' encoding='UTF-8'?>
<EngineeringData version="23.1.0.209" versiondate="11/4/2026 12:00:00 PM">
  <Notes>Written by aerokit.bracket.cards (Team Beetiful, Ideathon 2026); values and sources in the Markdown cards beside this file.</Notes>
  <Materials>
    <MatML_Doc>
      <Material>
        <BulkDetails>
          <Name>Ti-6Al-4V (L-PBF, stress relieved / HIP) @ 300 C (aerokit)</Name>
          <Description>aerokit card for the Ideathon 2026 bracket. Room temperature: E 110.0 GPa, Fty 945 MPa, Ftu 1055 MPa. Strengths below are at 300 C. Temperature factors: MIL-HDBK-5J Fig. 5.4.1.1.1 (annealed wrought Ti-6Al-4V, 1/2 h) at 572 F for Fty/Ftu; E(300 C)/E(RT) = 0.88: TIMET 6-4 sheet Table 2 gives 107-122 GPa at 20 C and 95-111 at 230 C (ratio ~0.90 at 230 C, extrapolated ~0.88 at 300 C); laser-DED data (Ivanov 2021) give 0.97 [D-ag, range] [D/D-ag]. Room-temperature sources: E pool 'Ti-6Al-4V L-PBF': EOS Titanium Ti64ELI MDS (M290 06.2022 / M400 07.22), https://EOS.info/05-datasheet-images/Assets_MDS_Metal/EOS_Titanium_Ti64ELI/Material_DataSheet_EOS_Titanium_Ti64Eli_EOSM290_EOSM400_en.pdf, via research_notes/Hafifletme derin araştırma 2/alloy_datasheets.md and research_notes/Üç sapma alanı/C_isil_enerji.md (400 W sheet 07.2022: 110 +- 15 GPa, H and V), via research_notes/Üç sapma alanı/C_isil_enerji.md [D]; Fty pool 'Ti-6Al-4V L-PBF': EOS Titanium Ti64ELI MDS (M290 06.2022 / M400 07.22), https://EOS.info/05-datasheet-images/Assets_MDS_Metal/EOS_Titanium_Ti64ELI/Material_DataSheet_EOS_Titanium_Ti64Eli_EOSM290_EOSM400_en.pdf, via research_notes/Hafifletme derin araştırma 2/alloy_datasheets.md and research_notes/Üç sapma alanı/C_isil_enerji.md M290, 800 C/2 h, horizontal (vertical 965) [D].</Description>
          <Class>
            <Name>Alloy</Name>
          </Class>
          <PropertyData property="pr0">
            <Data format="string">-</Data>
            <Qualifier name="Field Variable Compatible">Temperature</Qualifier>
            <ParameterValue parameter="pa0" format="string">
              <Data>Interpolation Options</Data>
              <Qualifier name="AlgorithmType">Linear Multivariate (Qhull)</Qualifier>
              <Qualifier name="Normalized">True</Qualifier>
              <Qualifier name="Cached">True</Qualifier>
              <Qualifier name="ExtrapolationType">Projection to the Bounding Box</Qualifier>
            </ParameterValue>
            <ParameterValue parameter="pa1" format="float">
              <Data>4410</Data>
              <Qualifier name="Variable Type">Dependent</Qualifier>
            </ParameterValue>
            <ParameterValue parameter="pa2" format="float">
              <Data>7.88860905221012e-31</Data>
              <Qualifier name="Variable Type">Independent</Qualifier>
              <Qualifier name="Field Variable">Temperature</Qualifier>
              <Qualifier name="Default Data">22</Qualifier>
              <Qualifier name="Field Units">C</Qualifier>
              <Qualifier name="Upper Limit">Program Controlled</Qualifier>
              <Qualifier name="Lower Limit">Program Controlled</Qualifier>
            </ParameterValue>
          </PropertyData>
          <PropertyData property="pr4">
            <Data format="string">-</Data>
            <Qualifier name="Behavior">Isotropic</Qualifier>
            <Qualifier name="Derive from">Young's Modulus and Poisson's Ratio</Qualifier>
            <Qualifier name="Field Variable Compatible">Temperature</Qualifier>
            <ParameterValue parameter="pa0" format="string">
              <Data>Interpolation Options</Data>
              <Qualifier name="AlgorithmType">Linear Multivariate (Qhull)</Qualifier>
              <Qualifier name="Normalized">True</Qualifier>
              <Qualifier name="Cached">True</Qualifier>
              <Qualifier name="ExtrapolationType">Projection to the Bounding Box</Qualifier>
            </ParameterValue>
            <ParameterValue parameter="pa88" format="float">
              <Data>1.1e+11,9.68e+10</Data>
              <Qualifier name="Variable Type">Dependent,Dependent</Qualifier>
            </ParameterValue>
            <ParameterValue parameter="pa89" format="float">
              <Data>0.31,0.31</Data>
              <Qualifier name="Variable Type">Dependent,Dependent</Qualifier>
            </ParameterValue>
            <ParameterValue parameter="pa90" format="float">
              <Data>9.649122807e+10,8.49122807e+10</Data>
              <Qualifier name="Variable Type">Dependent,Dependent</Qualifier>
            </ParameterValue>
            <ParameterValue parameter="pa91" format="float">
              <Data>4.198473282e+10,3.694656489e+10</Data>
              <Qualifier name="Variable Type">Dependent,Dependent</Qualifier>
            </ParameterValue>
            <ParameterValue parameter="pa2" format="float">
              <Data>20,300</Data>
              <Qualifier name="Variable Type">Independent,Independent</Qualifier>
              <Qualifier name="Field Variable">Temperature</Qualifier>
              <Qualifier name="Default Data">22</Qualifier>
              <Qualifier name="Field Units">C</Qualifier>
              <Qualifier name="Upper Limit">Program Controlled</Qualifier>
              <Qualifier name="Lower Limit">Program Controlled</Qualifier>
            </ParameterValue>
          </PropertyData>
          <PropertyData property="pr13">
            <Data format="string">-</Data>
            <ParameterValue parameter="pa41" format="float">
              <Data>590143550</Data>
              <Qualifier name="Variable Type">Dependent</Qualifier>
            </ParameterValue>
          </PropertyData>
          <PropertyData property="pr12">
            <Data format="string">-</Data>
            <ParameterValue parameter="pa31" format="float">
              <Data>590143550</Data>
              <Qualifier name="Variable Type">Dependent</Qualifier>
            </ParameterValue>
          </PropertyData>
          <PropertyData property="pr20">
            <Data format="string">-</Data>
            <ParameterValue parameter="pa53" format="float">
              <Data>751639416.3</Data>
              <Qualifier name="Variable Type">Dependent</Qualifier>
            </ParameterValue>
          </PropertyData>
        </BulkDetails>
      </Material>
      <Material>
        <BulkDetails>
          <Name>Inconel 718 (L-PBF, solution + double age) @ 300 C (aerokit)</Name>
          <Description>aerokit card for the Ideathon 2026 bracket. Room temperature: E 200.0 GPa, Fty 1145 MPa, Ftu 1375 MPa. Strengths below are at 300 C. Temperature factors: Special Metals INCONEL 718 bulletin (2007): Table 4 E 29.0 -&gt; 26.7 Msi at 600 F; Table 19 (hot-rolled, annealed + aged) YS 163.0 -&gt; 156.0 ksi, UTS 198.0 -&gt; 183.5 ksi at 600 F (316 C, used for 300 C: slightly conservative) [D-ag]; wrought ratios applied to L-PBF [Y] [D-ag]. Room-temperature sources: E pool 'Inconel 718 L-PBF': EOS gives none; wrought SMC-045 Table 4 value assumed (as in build_studies.py) [Y]; Fty pool 'Inconel 718 L-PBF': EOS NickelAlloy IN718 MDS V1.0 CR696 2020-02, https://eos.info/05-datasheet-images/Assets_MDS_Metal/EOS_NickelAlloy_IN718/Material_DataSheet_EOS_NickelAlloy_IN718_en.pdf, via research_notes/Hafifletme derin araştırma 2/alloy_datasheets.md and research_notes/Üç sapma alanı/C_isil_enerji.md M290 40 um, heat treated, vertical (horizontal 1240) [D].</Description>
          <Class>
            <Name>Alloy</Name>
          </Class>
          <PropertyData property="pr0">
            <Data format="string">-</Data>
            <Qualifier name="Field Variable Compatible">Temperature</Qualifier>
            <ParameterValue parameter="pa0" format="string">
              <Data>Interpolation Options</Data>
              <Qualifier name="AlgorithmType">Linear Multivariate (Qhull)</Qualifier>
              <Qualifier name="Normalized">True</Qualifier>
              <Qualifier name="Cached">True</Qualifier>
              <Qualifier name="ExtrapolationType">Projection to the Bounding Box</Qualifier>
            </ParameterValue>
            <ParameterValue parameter="pa1" format="float">
              <Data>8150</Data>
              <Qualifier name="Variable Type">Dependent</Qualifier>
            </ParameterValue>
            <ParameterValue parameter="pa2" format="float">
              <Data>7.88860905221012e-31</Data>
              <Qualifier name="Variable Type">Independent</Qualifier>
              <Qualifier name="Field Variable">Temperature</Qualifier>
              <Qualifier name="Default Data">22</Qualifier>
              <Qualifier name="Field Units">C</Qualifier>
              <Qualifier name="Upper Limit">Program Controlled</Qualifier>
              <Qualifier name="Lower Limit">Program Controlled</Qualifier>
            </ParameterValue>
          </PropertyData>
          <PropertyData property="pr4">
            <Data format="string">-</Data>
            <Qualifier name="Behavior">Isotropic</Qualifier>
            <Qualifier name="Derive from">Young's Modulus and Poisson's Ratio</Qualifier>
            <Qualifier name="Field Variable Compatible">Temperature</Qualifier>
            <ParameterValue parameter="pa0" format="string">
              <Data>Interpolation Options</Data>
              <Qualifier name="AlgorithmType">Linear Multivariate (Qhull)</Qualifier>
              <Qualifier name="Normalized">True</Qualifier>
              <Qualifier name="Cached">True</Qualifier>
              <Qualifier name="ExtrapolationType">Projection to the Bounding Box</Qualifier>
            </ParameterValue>
            <ParameterValue parameter="pa88" format="float">
              <Data>2e+11,1.84e+11</Data>
              <Qualifier name="Variable Type">Dependent,Dependent</Qualifier>
            </ParameterValue>
            <ParameterValue parameter="pa89" format="float">
              <Data>0.29,0.29</Data>
              <Qualifier name="Variable Type">Dependent,Dependent</Qualifier>
            </ParameterValue>
            <ParameterValue parameter="pa90" format="float">
              <Data>1.587301587e+11,1.46031746e+11</Data>
              <Qualifier name="Variable Type">Dependent,Dependent</Qualifier>
            </ParameterValue>
            <ParameterValue parameter="pa91" format="float">
              <Data>7.751937984e+10,7.131782946e+10</Data>
              <Qualifier name="Variable Type">Dependent,Dependent</Qualifier>
            </ParameterValue>
            <ParameterValue parameter="pa2" format="float">
              <Data>20,300</Data>
              <Qualifier name="Variable Type">Independent,Independent</Qualifier>
              <Qualifier name="Field Variable">Temperature</Qualifier>
              <Qualifier name="Default Data">22</Qualifier>
              <Qualifier name="Field Units">C</Qualifier>
              <Qualifier name="Upper Limit">Program Controlled</Qualifier>
              <Qualifier name="Lower Limit">Program Controlled</Qualifier>
            </ParameterValue>
          </PropertyData>
          <PropertyData property="pr13">
            <Data format="string">-</Data>
            <ParameterValue parameter="pa41" format="float">
              <Data>1095828221</Data>
              <Qualifier name="Variable Type">Dependent</Qualifier>
            </ParameterValue>
          </PropertyData>
          <PropertyData property="pr12">
            <Data format="string">-</Data>
            <ParameterValue parameter="pa31" format="float">
              <Data>1095828221</Data>
              <Qualifier name="Variable Type">Dependent</Qualifier>
            </ParameterValue>
          </PropertyData>
          <PropertyData property="pr20">
            <Data format="string">-</Data>
            <ParameterValue parameter="pa53" format="float">
              <Data>1274305556</Data>
              <Qualifier name="Variable Type">Dependent</Qualifier>
            </ParameterValue>
          </PropertyData>
        </BulkDetails>
      </Material>
      <Material>
        <BulkDetails>
          <Name>17-4PH H1025 (wrought data; L-PBF route) @ 300 C (aerokit)</Name>
          <Description>aerokit card for the Ideathon 2026 bracket. Room temperature: E 196.5 GPa, Fty 1000 MPa, Ftu 1069 MPa. Strengths below are at 300 C. Temperature factors: MIL-HDBK-5J Fig. 2.6.9.2.1 (17-4PH bar H900-H1075; the unlabeled curve is Fty by elimination) and Fig. 2.6.9.1.4 (E of H900, proxy for H1025) at 572 F [D]. Room-temperature sources: E pool '17-4PH H1025': MIL-HDBK-5J (31 Jan 2003), local copy references/materials/mil-hdbk-5j/MIL-HDBK-5J.pdf (https://everyspec.com/MIL-HDBK/MIL-HDBK-0001-0099/download.php?spec=MIL_HDBK_5J.139.pdf); project extraction src/aerokit/materials/data/ Table 2.6.9.0(e), PDF p.253 (28.5 Msi) [D]; Fty pool '17-4PH H1025': MIL-HDBK-5J (31 Jan 2003), local copy references/materials/mil-hdbk-5j/MIL-HDBK-5J.pdf (https://everyspec.com/MIL-HDBK/MIL-HDBK-0001-0099/download.php?spec=MIL_HDBK_5J.139.pdf); project extraction src/aerokit/materials/data/ Table 2.6.9.0(e) col 5, AMS 5643 bar &lt; 8.000 in, L (145 ksi) [D].</Description>
          <Class>
            <Name>Alloy</Name>
          </Class>
          <PropertyData property="pr0">
            <Data format="string">-</Data>
            <Qualifier name="Field Variable Compatible">Temperature</Qualifier>
            <ParameterValue parameter="pa0" format="string">
              <Data>Interpolation Options</Data>
              <Qualifier name="AlgorithmType">Linear Multivariate (Qhull)</Qualifier>
              <Qualifier name="Normalized">True</Qualifier>
              <Qualifier name="Cached">True</Qualifier>
              <Qualifier name="ExtrapolationType">Projection to the Bounding Box</Qualifier>
            </ParameterValue>
            <ParameterValue parameter="pa1" format="float">
              <Data>7806</Data>
              <Qualifier name="Variable Type">Dependent</Qualifier>
            </ParameterValue>
            <ParameterValue parameter="pa2" format="float">
              <Data>7.88860905221012e-31</Data>
              <Qualifier name="Variable Type">Independent</Qualifier>
              <Qualifier name="Field Variable">Temperature</Qualifier>
              <Qualifier name="Default Data">22</Qualifier>
              <Qualifier name="Field Units">C</Qualifier>
              <Qualifier name="Upper Limit">Program Controlled</Qualifier>
              <Qualifier name="Lower Limit">Program Controlled</Qualifier>
            </ParameterValue>
          </PropertyData>
          <PropertyData property="pr4">
            <Data format="string">-</Data>
            <Qualifier name="Behavior">Isotropic</Qualifier>
            <Qualifier name="Derive from">Young's Modulus and Poisson's Ratio</Qualifier>
            <Qualifier name="Field Variable Compatible">Temperature</Qualifier>
            <ParameterValue parameter="pa0" format="string">
              <Data>Interpolation Options</Data>
              <Qualifier name="AlgorithmType">Linear Multivariate (Qhull)</Qualifier>
              <Qualifier name="Normalized">True</Qualifier>
              <Qualifier name="Cached">True</Qualifier>
              <Qualifier name="ExtrapolationType">Projection to the Bounding Box</Qualifier>
            </ParameterValue>
            <ParameterValue parameter="pa88" format="float">
              <Data>1.965e+11,1.730054674e+11</Data>
              <Qualifier name="Variable Type">Dependent,Dependent</Qualifier>
            </ParameterValue>
            <ParameterValue parameter="pa89" format="float">
              <Data>0.272,0.272</Data>
              <Qualifier name="Variable Type">Dependent,Dependent</Qualifier>
            </ParameterValue>
            <ParameterValue parameter="pa90" format="float">
              <Data>1.436403509e+11,1.264659849e+11</Data>
              <Qualifier name="Variable Type">Dependent,Dependent</Qualifier>
            </ParameterValue>
            <ParameterValue parameter="pa91" format="float">
              <Data>7.724056604e+10,6.800529378e+10</Data>
              <Qualifier name="Variable Type">Dependent,Dependent</Qualifier>
            </ParameterValue>
            <ParameterValue parameter="pa2" format="float">
              <Data>20,300</Data>
              <Qualifier name="Variable Type">Independent,Independent</Qualifier>
              <Qualifier name="Field Variable">Temperature</Qualifier>
              <Qualifier name="Default Data">22</Qualifier>
              <Qualifier name="Field Units">C</Qualifier>
              <Qualifier name="Upper Limit">Program Controlled</Qualifier>
              <Qualifier name="Lower Limit">Program Controlled</Qualifier>
            </ParameterValue>
          </PropertyData>
          <PropertyData property="pr13">
            <Data format="string">-</Data>
            <ParameterValue parameter="pa41" format="float">
              <Data>816108660.8</Data>
              <Qualifier name="Variable Type">Dependent</Qualifier>
            </ParameterValue>
          </PropertyData>
          <PropertyData property="pr12">
            <Data format="string">-</Data>
            <ParameterValue parameter="pa31" format="float">
              <Data>816108660.8</Data>
              <Qualifier name="Variable Type">Dependent</Qualifier>
            </ParameterValue>
          </PropertyData>
          <PropertyData property="pr20">
            <Data format="string">-</Data>
            <ParameterValue parameter="pa53" format="float">
              <Data>902272777.3</Data>
              <Qualifier name="Variable Type">Dependent</Qualifier>
            </ParameterValue>
          </PropertyData>
        </BulkDetails>
      </Material>
      <Material>
        <BulkDetails>
          <Name>Scalmalloy (Al-Mg-Sc, L-PBF) @ 300 C (aerokit)</Name>
          <Description>aerokit card for the Ideathon 2026 bracket. Room temperature: E 69.0 GPa, Fty 490 MPa, Ftu 520 MPa. Strengths below are at 300 C. Temperature factors: Colibrium M2 Series 5 Al-Mg-Sc CMDS Rev B (2025-08-21), elevated-temperature table, DA, horizontal: 300 C E 29 GPa, YS 60 MPa, UTS 103 MPa (RT E 69 GPa) [D-ag] [D-ag]. Room-temperature sources: E pool 'Scalmalloy L-PBF': Colibrium Additive M2 Series 5 Al-Mg-Sc datasheet 2025-08-21 RevB (horizontal, after 325 C/4 h; 70 as-built), read by sub-agent 2026-11-01, as cited in studies/tradeoff/build_studies.py [S]; Fty pool 'Scalmalloy L-PBF': 3D Systems 'Certified Scalmalloy (A)' datasheet PN 10123B 02-22, https://3dsystems.com/sites/default/files/2022-02/3d-systems-certified-scalmalloy(a)-datasheet-usen-2022-02-23-a-print.pdf, via research_notes/Hafifletme derin araştırma 2/alloy_datasheets.md (30 um, XY and Z; 60 um XY 500) [D].</Description>
          <Class>
            <Name>Alloy</Name>
          </Class>
          <PropertyData property="pr0">
            <Data format="string">-</Data>
            <Qualifier name="Field Variable Compatible">Temperature</Qualifier>
            <ParameterValue parameter="pa0" format="string">
              <Data>Interpolation Options</Data>
              <Qualifier name="AlgorithmType">Linear Multivariate (Qhull)</Qualifier>
              <Qualifier name="Normalized">True</Qualifier>
              <Qualifier name="Cached">True</Qualifier>
              <Qualifier name="ExtrapolationType">Projection to the Bounding Box</Qualifier>
            </ParameterValue>
            <ParameterValue parameter="pa1" format="float">
              <Data>2670</Data>
              <Qualifier name="Variable Type">Dependent</Qualifier>
            </ParameterValue>
            <ParameterValue parameter="pa2" format="float">
              <Data>7.88860905221012e-31</Data>
              <Qualifier name="Variable Type">Independent</Qualifier>
              <Qualifier name="Field Variable">Temperature</Qualifier>
              <Qualifier name="Default Data">22</Qualifier>
              <Qualifier name="Field Units">C</Qualifier>
              <Qualifier name="Upper Limit">Program Controlled</Qualifier>
              <Qualifier name="Lower Limit">Program Controlled</Qualifier>
            </ParameterValue>
          </PropertyData>
          <PropertyData property="pr4">
            <Data format="string">-</Data>
            <Qualifier name="Behavior">Isotropic</Qualifier>
            <Qualifier name="Derive from">Young's Modulus and Poisson's Ratio</Qualifier>
            <Qualifier name="Field Variable Compatible">Temperature</Qualifier>
            <ParameterValue parameter="pa0" format="string">
              <Data>Interpolation Options</Data>
              <Qualifier name="AlgorithmType">Linear Multivariate (Qhull)</Qualifier>
              <Qualifier name="Normalized">True</Qualifier>
              <Qualifier name="Cached">True</Qualifier>
              <Qualifier name="ExtrapolationType">Projection to the Bounding Box</Qualifier>
            </ParameterValue>
            <ParameterValue parameter="pa88" format="float">
              <Data>6.9e+10,2.9e+10</Data>
              <Qualifier name="Variable Type">Dependent,Dependent</Qualifier>
            </ParameterValue>
            <ParameterValue parameter="pa89" format="float">
              <Data>0.33,0.33</Data>
              <Qualifier name="Variable Type">Dependent,Dependent</Qualifier>
            </ParameterValue>
            <ParameterValue parameter="pa90" format="float">
              <Data>6.764705882e+10,2.843137255e+10</Data>
              <Qualifier name="Variable Type">Dependent,Dependent</Qualifier>
            </ParameterValue>
            <ParameterValue parameter="pa91" format="float">
              <Data>2.593984962e+10,1.090225564e+10</Data>
              <Qualifier name="Variable Type">Dependent,Dependent</Qualifier>
            </ParameterValue>
            <ParameterValue parameter="pa2" format="float">
              <Data>20,300</Data>
              <Qualifier name="Variable Type">Independent,Independent</Qualifier>
              <Qualifier name="Field Variable">Temperature</Qualifier>
              <Qualifier name="Default Data">22</Qualifier>
              <Qualifier name="Field Units">C</Qualifier>
              <Qualifier name="Upper Limit">Program Controlled</Qualifier>
              <Qualifier name="Lower Limit">Program Controlled</Qualifier>
            </ParameterValue>
          </PropertyData>
          <PropertyData property="pr13">
            <Data format="string">-</Data>
            <ParameterValue parameter="pa41" format="float">
              <Data>60000000</Data>
              <Qualifier name="Variable Type">Dependent</Qualifier>
            </ParameterValue>
          </PropertyData>
          <PropertyData property="pr12">
            <Data format="string">-</Data>
            <ParameterValue parameter="pa31" format="float">
              <Data>60000000</Data>
              <Qualifier name="Variable Type">Dependent</Qualifier>
            </ParameterValue>
          </PropertyData>
          <PropertyData property="pr20">
            <Data format="string">-</Data>
            <ParameterValue parameter="pa53" format="float">
              <Data>103000000</Data>
              <Qualifier name="Variable Type">Dependent</Qualifier>
            </ParameterValue>
          </PropertyData>
        </BulkDetails>
      </Material>
      <Material>
        <BulkDetails>
          <Name>Structural Steel (Ansys Engineering Data default) @ 300 C (aerokit)</Name>
          <Description>aerokit card for the Ideathon 2026 bracket. Room temperature: E 200.0 GPa, Fty 250 MPa, Ftu 460 MPa. Strengths below are at 300 C. Temperature factors: Fty: EN 10028-2 minimum Rp0.2 of P235GH (t &lt;= 16 mm) 153 MPa at 300 C vs 235 MPa at RT, ratio 0.651 (Salzgitter reproduction, read by sub-agent 2026-11-04) [D-ag]; E and Ftu: MIL-HDBK-5J Fig. 2.3.1.1.4 / 2.3.1.1.1 AISI low-alloy steels at 572 F (proxy) [D curve, Y use] [D-ag/Y]. Room-temperature sources: E Ansys Engineering Data 23.1.0.209 export 'Structural Steel', github.com/ansys/pymaterials-manager tests/data/steel_eglass_air.xml (local copy read 2026-11-04) [D]; Fty Ansys Engineering Data 23.1.0.209 export 'Structural Steel', github.com/ansys/pymaterials-manager tests/data/steel_eglass_air.xml (local copy read 2026-11-04) [D].</Description>
          <Class>
            <Name>Alloy</Name>
          </Class>
          <PropertyData property="pr0">
            <Data format="string">-</Data>
            <Qualifier name="Field Variable Compatible">Temperature</Qualifier>
            <ParameterValue parameter="pa0" format="string">
              <Data>Interpolation Options</Data>
              <Qualifier name="AlgorithmType">Linear Multivariate (Qhull)</Qualifier>
              <Qualifier name="Normalized">True</Qualifier>
              <Qualifier name="Cached">True</Qualifier>
              <Qualifier name="ExtrapolationType">Projection to the Bounding Box</Qualifier>
            </ParameterValue>
            <ParameterValue parameter="pa1" format="float">
              <Data>7850</Data>
              <Qualifier name="Variable Type">Dependent</Qualifier>
            </ParameterValue>
            <ParameterValue parameter="pa2" format="float">
              <Data>7.88860905221012e-31</Data>
              <Qualifier name="Variable Type">Independent</Qualifier>
              <Qualifier name="Field Variable">Temperature</Qualifier>
              <Qualifier name="Default Data">22</Qualifier>
              <Qualifier name="Field Units">C</Qualifier>
              <Qualifier name="Upper Limit">Program Controlled</Qualifier>
              <Qualifier name="Lower Limit">Program Controlled</Qualifier>
            </ParameterValue>
          </PropertyData>
          <PropertyData property="pr4">
            <Data format="string">-</Data>
            <Qualifier name="Behavior">Isotropic</Qualifier>
            <Qualifier name="Derive from">Young's Modulus and Poisson's Ratio</Qualifier>
            <Qualifier name="Field Variable Compatible">Temperature</Qualifier>
            <ParameterValue parameter="pa0" format="string">
              <Data>Interpolation Options</Data>
              <Qualifier name="AlgorithmType">Linear Multivariate (Qhull)</Qualifier>
              <Qualifier name="Normalized">True</Qualifier>
              <Qualifier name="Cached">True</Qualifier>
              <Qualifier name="ExtrapolationType">Projection to the Bounding Box</Qualifier>
            </ParameterValue>
            <ParameterValue parameter="pa88" format="float">
              <Data>2e+11,1.826749193e+11</Data>
              <Qualifier name="Variable Type">Dependent,Dependent</Qualifier>
            </ParameterValue>
            <ParameterValue parameter="pa89" format="float">
              <Data>0.3,0.3</Data>
              <Qualifier name="Variable Type">Dependent,Dependent</Qualifier>
            </ParameterValue>
            <ParameterValue parameter="pa90" format="float">
              <Data>1.666666667e+11,1.522290994e+11</Data>
              <Qualifier name="Variable Type">Dependent,Dependent</Qualifier>
            </ParameterValue>
            <ParameterValue parameter="pa91" format="float">
              <Data>7.692307692e+10,7.025958435e+10</Data>
              <Qualifier name="Variable Type">Dependent,Dependent</Qualifier>
            </ParameterValue>
            <ParameterValue parameter="pa2" format="float">
              <Data>20,300</Data>
              <Qualifier name="Variable Type">Independent,Independent</Qualifier>
              <Qualifier name="Field Variable">Temperature</Qualifier>
              <Qualifier name="Default Data">22</Qualifier>
              <Qualifier name="Field Units">C</Qualifier>
              <Qualifier name="Upper Limit">Program Controlled</Qualifier>
              <Qualifier name="Lower Limit">Program Controlled</Qualifier>
            </ParameterValue>
          </PropertyData>
          <PropertyData property="pr13">
            <Data format="string">-</Data>
            <ParameterValue parameter="pa41" format="float">
              <Data>162765957.4</Data>
              <Qualifier name="Variable Type">Dependent</Qualifier>
            </ParameterValue>
          </PropertyData>
          <PropertyData property="pr12">
            <Data format="string">-</Data>
            <ParameterValue parameter="pa31" format="float">
              <Data>162765957.4</Data>
              <Qualifier name="Variable Type">Dependent</Qualifier>
            </ParameterValue>
          </PropertyData>
          <PropertyData property="pr20">
            <Data format="string">-</Data>
            <ParameterValue parameter="pa53" format="float">
              <Data>414157291.2</Data>
              <Qualifier name="Variable Type">Dependent</Qualifier>
            </ParameterValue>
          </PropertyData>
          <PropertyData property="pr23">
            <Data format="string">-</Data>
            <Qualifier name="Definition">Secant</Qualifier>
            <Qualifier name="Behavior">Isotropic</Qualifier>
            <Qualifier name="Field Variable Compatible">Temperature</Qualifier>
            <ParameterValue parameter="pa0" format="string">
              <Data>Interpolation Options</Data>
              <Qualifier name="AlgorithmType">Linear Multivariate (Qhull)</Qualifier>
              <Qualifier name="Normalized">True</Qualifier>
              <Qualifier name="Cached">True</Qualifier>
              <Qualifier name="ExtrapolationType">Projection to the Bounding Box</Qualifier>
            </ParameterValue>
            <ParameterValue parameter="pa63" format="float">
              <Data>1.2e-05</Data>
              <Qualifier name="Variable Type">Dependent</Qualifier>
            </ParameterValue>
            <ParameterValue parameter="pa2" format="float">
              <Data>7.88860905221012e-31</Data>
              <Qualifier name="Variable Type">Independent</Qualifier>
              <Qualifier name="Field Variable">Temperature</Qualifier>
              <Qualifier name="Default Data">22</Qualifier>
              <Qualifier name="Field Units">C</Qualifier>
              <Qualifier name="Upper Limit">Program Controlled</Qualifier>
              <Qualifier name="Lower Limit">Program Controlled</Qualifier>
            </ParameterValue>
          </PropertyData>
          <PropertyData property="pr29">
            <Data format="string">-</Data>
            <Qualifier name="Definition">Secant</Qualifier>
            <Qualifier name="Behavior">Isotropic</Qualifier>
            <ParameterValue parameter="pa69" format="float">
              <Data>22</Data>
              <Qualifier name="Variable Type">Dependent</Qualifier>
            </ParameterValue>
          </PropertyData>
          <PropertyData property="pr1">
            <Data format="string">-</Data>
            <Qualifier name="Definition">Constant Pressure</Qualifier>
            <Qualifier name="Field Variable Compatible">Temperature</Qualifier>
            <ParameterValue parameter="pa0" format="string">
              <Data>Interpolation Options</Data>
              <Qualifier name="AlgorithmType">Linear Multivariate (Qhull)</Qualifier>
              <Qualifier name="Normalized">True</Qualifier>
              <Qualifier name="Cached">True</Qualifier>
              <Qualifier name="ExtrapolationType">Projection to the Bounding Box</Qualifier>
            </ParameterValue>
            <ParameterValue parameter="pa72" format="float">
              <Data>434</Data>
              <Qualifier name="Variable Type">Dependent</Qualifier>
            </ParameterValue>
            <ParameterValue parameter="pa2" format="float">
              <Data>7.88860905221012e-31</Data>
              <Qualifier name="Variable Type">Independent</Qualifier>
              <Qualifier name="Field Variable">Temperature</Qualifier>
              <Qualifier name="Default Data">22</Qualifier>
              <Qualifier name="Field Units">C</Qualifier>
              <Qualifier name="Upper Limit">Program Controlled</Qualifier>
              <Qualifier name="Lower Limit">Program Controlled</Qualifier>
            </ParameterValue>
          </PropertyData>
          <PropertyData property="pr2">
            <Data format="string">-</Data>
            <Qualifier name="Behavior">Isotropic</Qualifier>
            <Qualifier name="Field Variable Compatible">Temperature</Qualifier>
            <ParameterValue parameter="pa0" format="string">
              <Data>Interpolation Options</Data>
              <Qualifier name="AlgorithmType">Linear Multivariate (Qhull)</Qualifier>
              <Qualifier name="Normalized">True</Qualifier>
              <Qualifier name="Cached">True</Qualifier>
              <Qualifier name="ExtrapolationType">Projection to the Bounding Box</Qualifier>
            </ParameterValue>
            <ParameterValue parameter="pa74" format="float">
              <Data>60.5</Data>
              <Qualifier name="Variable Type">Dependent</Qualifier>
            </ParameterValue>
            <ParameterValue parameter="pa2" format="float">
              <Data>7.88860905221012e-31</Data>
              <Qualifier name="Variable Type">Independent</Qualifier>
              <Qualifier name="Field Variable">Temperature</Qualifier>
              <Qualifier name="Default Data">22</Qualifier>
              <Qualifier name="Field Units">C</Qualifier>
              <Qualifier name="Upper Limit">Program Controlled</Qualifier>
              <Qualifier name="Lower Limit">Program Controlled</Qualifier>
            </ParameterValue>
          </PropertyData>
        </BulkDetails>
      </Material>
      <Metadata>
        <ParameterDetails id="pa0">
          <Name>Options Variable</Name>
          <Unitless />
        </ParameterDetails>
        <ParameterDetails id="pa1">
          <Name>Density</Name>
          <Units name="Density">
            <Unit>
              <Name>kg</Name>
            </Unit>
            <Unit power="-3">
              <Name>m</Name>
            </Unit>
          </Units>
        </ParameterDetails>
        <ParameterDetails id="pa2">
          <Name>Temperature</Name>
          <Units name="Temperature">
            <Unit>
              <Name>C</Name>
            </Unit>
          </Units>
        </ParameterDetails>
        <ParameterDetails id="pa41">
          <Name>Tensile Yield Strength</Name>
          <Units name="Stress">
            <Unit>
              <Name>Pa</Name>
            </Unit>
          </Units>
        </ParameterDetails>
        <ParameterDetails id="pa31">
          <Name>Compressive Yield Strength</Name>
          <Units name="Stress">
            <Unit>
              <Name>Pa</Name>
            </Unit>
          </Units>
        </ParameterDetails>
        <ParameterDetails id="pa53">
          <Name>Tensile Ultimate Strength</Name>
          <Units name="Stress">
            <Unit>
              <Name>Pa</Name>
            </Unit>
          </Units>
        </ParameterDetails>
        <ParameterDetails id="pa63">
          <Name>Coefficient of Thermal Expansion</Name>
          <Units name="InvTemp1">
            <Unit power="-1">
              <Name>C</Name>
            </Unit>
          </Units>
        </ParameterDetails>
        <ParameterDetails id="pa69">
          <Name>Zero-Thermal-Strain Reference Temperature</Name>
          <Units name="Temperature">
            <Unit>
              <Name>C</Name>
            </Unit>
          </Units>
        </ParameterDetails>
        <ParameterDetails id="pa72">
          <Name>Specific Heat</Name>
          <Units name="Specific Heat Capacity">
            <Unit>
              <Name>J</Name>
            </Unit>
            <Unit power="-1">
              <Name>kg</Name>
            </Unit>
            <Unit power="-1">
              <Name>C</Name>
            </Unit>
          </Units>
        </ParameterDetails>
        <ParameterDetails id="pa74">
          <Name>Thermal Conductivity</Name>
          <Units name="Thermal Conductivity">
            <Unit>
              <Name>W</Name>
            </Unit>
            <Unit power="-1">
              <Name>m</Name>
            </Unit>
            <Unit power="-1">
              <Name>C</Name>
            </Unit>
          </Units>
        </ParameterDetails>
        <ParameterDetails id="pa88">
          <Name>Young's Modulus</Name>
          <Units name="Stress">
            <Unit>
              <Name>Pa</Name>
            </Unit>
          </Units>
        </ParameterDetails>
        <ParameterDetails id="pa89">
          <Name>Poisson's Ratio</Name>
          <Unitless />
        </ParameterDetails>
        <ParameterDetails id="pa90">
          <Name>Bulk Modulus</Name>
          <Units name="Stress">
            <Unit>
              <Name>Pa</Name>
            </Unit>
          </Units>
        </ParameterDetails>
        <ParameterDetails id="pa91">
          <Name>Shear Modulus</Name>
          <Units name="Stress">
            <Unit>
              <Name>Pa</Name>
            </Unit>
          </Units>
        </ParameterDetails>
        <PropertyDetails id="pr0">
          <Unitless />
          <Name>Density</Name>
        </PropertyDetails>
        <PropertyDetails id="pr1">
          <Unitless />
          <Name>Specific Heat</Name>
        </PropertyDetails>
        <PropertyDetails id="pr2">
          <Unitless />
          <Name>Thermal Conductivity</Name>
        </PropertyDetails>
        <PropertyDetails id="pr4">
          <Unitless />
          <Name>Elasticity</Name>
        </PropertyDetails>
        <PropertyDetails id="pr12">
          <Unitless />
          <Name>Compressive Yield Strength</Name>
        </PropertyDetails>
        <PropertyDetails id="pr13">
          <Unitless />
          <Name>Tensile Yield Strength</Name>
        </PropertyDetails>
        <PropertyDetails id="pr20">
          <Unitless />
          <Name>Tensile Ultimate Strength</Name>
        </PropertyDetails>
        <PropertyDetails id="pr23">
          <Unitless />
          <Name>Coefficient of Thermal Expansion</Name>
        </PropertyDetails>
        <PropertyDetails id="pr29">
          <Unitless />
          <Name>Zero-Thermal-Strain Reference Temperature</Name>
        </PropertyDetails>
      </Metadata>
    </MatML_Doc>
  </Materials>
</EngineeringData>
